Repository: wm355/GraphFinderDatabase

# VO2 Dopants Database

A web application for exploring and visualizing VO2 (Vanadium Dioxide) dopant data, including resistance and transmittance measurements across different temperatures and concentrations.

## Software Stack

- **Flask** - Backend framework
- **Vue.js** - Frontend framework
- **CSV Data** - File-based data storage organized in nested folders

## Database Structure

The data is organized in a hierarchical folder structure under `flask-backend/input/`:

```
flask-backend/
└── input/
    ├── resistance_temp/           # Resistance vs Temperature data
    │   ├── B/                     # Boron dopant
    │   │   ├── b_0_cooling.csv
    │   │   ├── b_0_heating.csv
    │   │   ├── b_0.5_cooling.csv
    │   │   ├── b_0.5_heating.csv
    │   │   └── b_1.3_cooling.csv
    │   │   └── b_1.3_heating.csv
    │   ├── Cr/                    # Chromium dopant
    │   │   ├── cr_0_cooling.csv
    │   │   ├── cr_0_heating.csv
    │   │   ├── cr_1_cooling.csv
    │   │   ├── cr_1_heating.csv
    │   │   ├── cr_3_cooling.csv
    │   │   ├── cr_3_heating.csv
    │   │   ├── cr_4_cooling.csv
    │   │   ├── cr_4_heating.csv
    │   │   ├── cr_10_cooling.csv
    │   │   ├── cr_10_heating.csv
    │   │   ├── cr_14_cooling.csv
    │   │   └── cr_14_heating.csv
    │   ├── Fe/                    # Iron dopant
    │   │   ├── fe_0_cooling.csv
    │   │   ├── fe_0_heating.csv
    │   │   ├── fe_0.6_cooling.csv
    │   │   ├── fe_0.6_heating.csv
    │   │   ├── fe_1.2_cooling.csv
    │   │   ├── fe_1.2_heating.csv
    │   │   ├── fe_2.0_cooling.csv
    │   │   ├── fe_2.0_heating.csv
    │   │   ├── fe_3.0_cooling.csv
    │   │   ├── fe_3.0_heating.csv
    │   │   ├── fe_4.0_cooling.csv
    │   │   ├── fe_4.0_heating.csv
    │   │   ├── fe_5.0_cooling.csv
    │   │   └── fe_5.0_heating.csv
    │   ├── Mo/                    # Molybdenum dopant
    │   │   ├── mo_0_cooling.csv
    │   │   ├── mo_0_heating.csv
    │   │   ├── mo_1_cooling.csv
    │   │   ├── mo_1_heating.csv
    │   │   ├── mo_3_cooling.csv
    │   │   ├── mo_3_heating.csv
    │   │   ├── mo_5_cooling.csv
    │   │   └── mo_5_heating.csv
    │   └── Nb/                    # Niobium dopant
    │       ├── nb_0_cooling.csv
    │       ├── nb_0_heating.csv
    │       ├── nb_5_cooling.csv
    │       ├── nb_5_heating.csv
    │       ├── nb_10_cooling.csv
    │       ├── nb_10_heating.csv
    │       ├── nb_15_cooling.csv
    │       ├── nb_15_heating.csv
    │       ├── nb_20_cooling.csv
    │       └── nb_20_heating.csv
    └── transmittance_temp/        # Transmittance vs Temperature data
        ├── Ta/                    # Tantalum dopant
        │   ├── ta_2_cooling_transmittance.csv
        │   ├── ta_2_heating_transmittance.csv
        │   ├── ta_3.5_cooling_transmittance.csv
        │   ├── ta_3.5_heating_transmittance.csv
        │   ├── ta_4_cooling_transmittance.csv
        │   ├── ta_4_heating_transmittance.csv
        │   ├── ta_5_cooling_transmittance.csv
        │   ├── ta_5_heating_transmittance.csv
        │   ├── ta_6.5_cooling_transmittance.csv
        │   └── ta_6.5_heating_transmittance.csv
        └── W/                     # Tungsten dopant
            ├── w_0_cooling_transmittance.csv
            ├── w_0_heating_transmittance.csv
            ├── w_0.5_cooling_transmittance.csv
            ├── w_0.5_heating_transmittance.csv
            ├── w_0.5_mol_cooling_transmittance.csv
            ├── w_0.5_mol_heating_transmittance.csv
            ├── w_1.0_cooling_transmittance.csv
            ├── w_1.0_heating_transmittance.csv
            ├── w_1.0_mol_cooling_transmittance.csv
            ├── w_1.0_mol_heating_transmittance.csv
            ├── w_1.5_mol_cooling_transmittance.csv
            ├── w_1.5_mol_heating_transmittance.csv
            ├── w_2.0_cooling_transmittance.csv
            ├── w_2.0_heating_transmittance.csv
            ├── w_2.0_mol_cooling_transmittance.csv
            └── w_2.0_mol_heating_transmittance.csv
```

## Dopant Types

- **B** (Boron) - Concentrations: 0%, 0.5%, 1.3%
- **Cr** (Chromium) - Concentrations: 0%, 1%, 3%, 4%, 10%, 14%
- **Fe** (Iron) - Concentrations: 0%, 0.6%, 1.2%, 2.0%, 3.0%, 4.0%, 5.0%
- **Mo** (Molybdenum) - Concentrations: 0%, 1%, 3%, 5%
- **Nb** (Niobium) - Concentrations: 0%, 5%, 10%, 15%, 20%
- **Ta** (Tantalum) - Concentrations: 2%, 3.5%, 4%, 5%, 6.5%
- **W** (Tungsten) - Concentrations: 0%, 0.5%, 1.0%, 2.0% (including mol% variants)

File: flask-backend/input/resistance_temp/Cr/cr_0_cooling.csv
Temperature,Resistance
32.912, 2.7131e+5
33.789, 2.7048e+5
34.519, 2.5085e+5
35.381, 2.5159e+5
36.028, 2.3077e+5
36.884, 2.3181e+5
37.531, 2.1397e+5
38.416, 2.1285e+5
39.287, 2.0208e+5
40.238, 1.9760e+5
41.222, 1.8854e+5
42.191, 1.8273e+5
43.121, 1.7314e+5
44.024, 1.7062e+5
44.671, 1.5719e+5
45.535, 1.5880e+5
45.979, 1.4260e+5
46.851, 1.4428e+5
47.295, 1.2914e+5
48.167, 1.3045e+5
48.612, 1.1522e+5
49.499, 1.1618e+5
49.820, 99724
50.751, 83261
50.787, 1.0010e+5
51.377, 75119
51.836, 84295
52.234, 65107
52.784, 70095
53.011, 54310
53.497, 59186
53.692, 45645
54.229, 47489
54.354, 38388
55.020, 32296
55.182, 37434
55.754, 27527
56.068, 31374
56.509, 23578
56.885, 25998
57.157, 19323
57.389, 22740
57.461, 15892
58.015, 13660
58.031, 18449
58.569, 11299
58.599, 14998
59.114, 12821
59.422, 9759.1
59.657, 10859
60.118, 8199.6
60.529, 8917.6
60.869, 6965.1
61.489, 7462.2
61.686, 6341.7
61.920, 5120.0
62.781, 5112.2
63.512, 4760.6
64.388, 4716.1
65.193, 4428.2
66.153, 4349.8
67.186, 4215.2
68.219, 4083.3
69.252, 3998.9
70.285, 3898.3
71.295, 3824.0
72.279, 3681.0
73.290, 3581.2
74.323, 3464.3
75.356, 3370.1
76.389, 3276.1
77.422, 3177.0
78.433, 3091.7
79.417, 2973.9
80.344, 2934.1
81.074, 2732.3
81.944, 2743.3
82.389, 2383.2
83.276, 2386.8
83.596, 2152.3
84.563, 2201.9
85.633, 2128.7
86.650, 2145.9
87.619, 2083.1
88.549, 1983.6
89.540, 1940.7
90.573, 1901.9
91.605, 1869.8
92.638, 1838.2
93.671, 1802.7
94.661, 1777.3
95.591, 1713.5
96.582, 1697.3
97.615, 1663.4
98.647, 1630.1
99.680, 1591.9
100.71, 1565.0
101.75, 1546.2
102.78, 1524.9
103.81, 1510.2
104.84, 1507.3
105.88, 1504.5
106.91, 1479.6
107.94, 1456.6
108.97, 1439.1
110.01, 1419.8
111.04, 1401.7
112.07, 1383.4
113.10, 1366.2
114.14, 1355.0
114.89, 1355.2

File: flask-backend/input/resistance_temp/Cr/cr_0_heating.csv
Temperature,Resistance
32.933, 2.6934e+5
33.966, 2.6229e+5
34.999, 2.5462e+5
36.010, 2.4807e+5
36.994, 2.3923e+5
37.931, 2.3487e+5
38.736, 2.2138e+5
39.695, 2.1810e+5
40.728, 2.1224e+5
41.761, 2.0698e+5
42.794, 2.0249e+5
43.827, 1.9802e+5
44.801, 1.9485e+5
45.671, 1.8394e+5
46.645, 1.8000e+5
47.678, 1.7547e+5
48.689, 1.6912e+5
49.673, 1.6160e+5
50.641, 1.5662e+5
51.572, 1.4833e+5
52.474, 1.4691e+5
53.027, 1.3419e+5
53.912, 1.3412e+5
54.783, 1.2610e+5
55.684, 1.2351e+5
56.488, 1.1458e+5
57.389, 1.1253e+5
58.260, 1.0528e+5
59.145, 1.0462e+5
59.792, 96245
60.648, 96353
61.296, 88082
62.175, 88582
62.495, 78328
63.375, 78986
63.928, 71110
64.785, 70829
65.338, 62951
66.283, 63218
66.265, 52718
66.892, 46205
67.206, 53702
67.734, 44618
67.975, 32478
68.869, 27464
68.736, 34338
69.726, 22973
69.632, 28591
70.503, 19428
70.386, 24123
71.268, 16320
71.141, 20196
72.139, 14003
72.144, 16504
73.017, 11868
73.072, 14341
73.873, 9953.2
73.826, 12339
74.645, 8365.1
74.534, 10395
75.313, 6996.3
75.393, 8334.3
75.980, 5992.9
76.122, 6974.0
76.639, 5057.9
76.783, 5853.8
77.164, 4233.5
77.570, 4715.2
77.874, 3601.4
78.587, 3644.8
79.843, 3006.3
80.722, 2992.7
81.167, 2653.6
82.038, 2677.5
82.483, 2413.7
83.346, 2454.2
83.993, 2264.3
84.938, 2273.6
85.970, 2231.3
86.961, 2179.2
87.891, 2076.7
88.882, 2056.3
89.914, 2020.8
90.947, 1974.2
91.980, 1916.4
93.013, 1867.0
94.046, 1823.2
95.079, 1787.4
96.112, 1746.7
97.145, 1708.2
98.177, 1685.9
99.210, 1671.5
100.24, 1654.2
101.28, 1629.7
102.31, 1596.6
103.34, 1576.3
104.37, 1558.9
105.41, 1529.9
106.44, 1513.1
107.47, 1474.0
108.50, 1435.4
109.54, 1412.7
110.57, 1398.1
111.60, 1396.9
112.64, 1395.7
113.67, 1391.6
114.70, 1368.1
115.69, 1350.7

File: flask-backend/input/resistance_temp/Cr/cr_10_cooling.csv
Temperature,Resistance
32.519, 1.6388e+6
32.522, 1.4014e+6
33.514, 1.5224e+6
33.689, 1.3487e+6
34.657, 1.3666e+6
35.608, 1.3835e+6
36.921, 1.1952e+6
37.879, 1.0139e+6
37.969, 1.1985e+6
38.829, 1.1210e+6
38.950, 9.6690e+5
39.985, 9.4346e+5
40.167, 1.1358e+6
40.740, 1.0957e+6
40.986, 9.1218e+5
42.012, 8.5717e+5
43.105, 8.4507e+5
43.512, 9.6248e+5
44.079, 7.7551e+5
44.779, 9.2979e+5
45.113, 7.3583e+5
46.175, 7.2518e+5
47.197, 6.9984e+5
48.211, 7.0207e+5
48.214, 6.1805e+5
49.202, 6.1100e+5
50.253, 5.7296e+5
51.314, 5.3280e+5
52.348, 5.0732e+5
53.381, 4.8103e+5
54.454, 4.5574e+5
55.442, 4.3796e+5
56.505, 4.1790e+5
57.426, 4.1823e+5
58.066, 3.8177e+5
58.745, 4.2148e+5
59.106, 3.5837e+5
60.050, 3.8651e+5
60.054, 3.1814e+5
61.084, 3.5758e+5
61.088, 2.9474e+5
62.118, 3.3337e+5
62.122, 2.7479e+5
63.048, 2.5797e+5
63.151, 3.1059e+5
64.185, 2.9079e+5
65.307, 2.6621e+5
66.244, 2.4918e+5
67.292, 2.3400e+5
68.307, 2.1984e+5
69.325, 2.1195e+5
70.388, 2.0073e+5
71.421, 1.9006e+5
72.298, 1.8194e+5
72.483, 1.7154e+5
73.488, 1.7244e+5
74.522, 1.6465e+5
75.555, 1.5788e+5
76.627, 1.5047e+5
77.631, 1.4127e+5
78.655, 1.3711e+5
79.688, 1.3367e+5
80.721, 1.3099e+5
81.754, 1.2766e+5
82.744, 1.2492e+5
83.675, 1.1919e+5
84.540, 1.1803e+5
84.855, 1.0719e+5
87.202, 1.0062e+5
88.235, 98751
89.269, 93896
90.302, 90863
91.335, 87250
92.410, 84889
93.401, 83641
94.374, 83124
95.244, 80644
96.195, 80721
97.199, 77499
97.249, 84803
98.232, 75240
98.282, 82555
99.158, 80987
99.311, 71671
100.28, 72348
101.15, 64580
101.29, 76589
102.32, 74533
103.27, 73016
103.32, 67382
104.32, 66509
104.33, 71301
105.42, 69416
106.45, 68076
107.48, 66997
108.56, 64875
109.48, 63508
110.66, 61577
111.62, 59081
112.68, 58084
113.66, 56734
114.71, 56803
115.75, 55462
116.36, 55624

File: flask-backend/input/resistance_temp/Cr/cr_10_heating.csv
Temperature,Resistance
33.079, 1.4515e+6
34.021, 1.5942e+6
34.025, 1.3373e+6
35.021, 1.2951e+6
35.055, 1.5222e+6
36.050, 1.4169e+6
37.122, 1.3685e+6
37.593, 1.2798e+6
38.344, 1.2516e+6
38.947, 1.1373e+6
40.207, 1.1314e+6
41.125, 1.0610e+6
42.041, 9.5851e+5
43.184, 9.3939e+5
44.261, 1.0221e+6
45.310, 9.5908e+5
46.329, 8.9103e+5
47.363, 8.0712e+5
48.397, 7.6933e+5
49.349, 7.7167e+5
50.362, 7.2649e+5
51.269, 6.9677e+5
52.371, 6.8380e+5
53.225, 6.8487e+5
53.882, 6.3570e+5
54.310, 7.6772e+5
54.937, 6.1399e+5
55.905, 6.1561e+5
56.869, 6.2093e+5
57.673, 5.9000e+5
58.593, 6.1384e+5
58.768, 5.3925e+5
59.694, 5.8305e+5
59.989, 5.1468e+5
60.829, 5.8073e+5
61.048, 5.0095e+5
62.013, 5.5896e+5
62.016, 4.7007e+5
63.045, 5.4916e+5
63.050, 4.5138e+5
64.079, 5.1832e+5
64.083, 4.3344e+5
65.112, 5.0850e+5
65.116, 4.1358e+5
66.146, 4.7494e+5
66.150, 3.9380e+5
67.183, 3.7470e+5
67.282, 4.6200e+5
68.272, 3.6960e+5
68.275, 4.3438e+5
69.222, 4.3110e+5
69.330, 3.5290e+5
70.304, 3.5166e+5
71.315, 3.3149e+5
72.308, 3.4075e+5
72.483, 2.9516e+5
73.474, 3.2917e+5
73.478, 2.7478e+5
74.508, 3.1276e+5
74.512, 2.5907e+5
75.541, 2.9386e+5
75.546, 2.4324e+5
76.575, 2.7570e+5
76.579, 2.2741e+5
77.609, 2.5776e+5
77.613, 2.1262e+5
78.643, 2.4099e+5
78.647, 1.9920e+5
79.677, 2.2579e+5
79.681, 1.8690e+5
80.711, 2.1080e+5
80.715, 1.7498e+5
81.744, 1.9764e+5
81.748, 1.6371e+5
82.532, 1.5537e+5
82.778, 1.8465e+5
83.812, 1.7191e+5
84.846, 1.5994e+5
85.880, 1.4901e+5
86.914, 1.3921e+5
87.948, 1.3071e+5
88.981, 1.2263e+5
90.015, 1.1652e+5
90.892, 1.1145e+5
91.105, 98056
91.925, 1.0628e+5
92.135, 93737
92.959, 1.0149e+5
93.112, 89063
94.023, 97031
94.134, 84714
95.018, 92829
95.164, 82225
96.046, 89361
96.207, 79305
97.199, 77559
97.249, 85131
98.212, 75132
99.037, 68245
99.221, 78269
100.22, 71642
101.29, 71225
102.32, 71235
103.37, 68119
104.39, 68051
105.08, 66313
105.98, 66277
107.02, 65410
108.05, 64012
109.08, 62821
110.11, 61608
111.15, 59744
112.18, 58017
113.21, 56221
114.25, 54635
115.28, 53392
116.08, 52017
116.08, 41786

File: flask-backend/input/resistance_temp/Cr/cr_14_heating.csv
Temperature,Resistance
33.242, 1.2262e+6
34.213, 1.3271e+6
34.217, 1.1024e+6
35.161, 1.2564e+6
35.438, 1.0586e+6
36.216, 1.2680e+6
36.471, 1.0309e+6
37.442, 1.0599e+6
38.601, 9.9823e+5
38.658, 1.1712e+6
39.570, 9.4937e+5
40.207, 1.1314e+6
40.690, 9.4976e+5
41.257, 1.0721e+6
42.041, 9.5851e+5
43.184, 9.3939e+5
44.261, 1.0221e+6
45.310, 9.5908e+5
46.391, 8.9225e+5
47.363, 8.0712e+5
47.735, 9.6695e+5
48.397, 7.6933e+5
49.349, 7.7264e+5
50.362, 7.2890e+5
51.269, 7.0082e+5
52.341, 6.9377e+5
53.311, 6.8082e+5
54.117, 6.5450e+5
54.733, 7.4344e+5
55.104, 6.3856e+5
56.112, 6.3225e+5
57.130, 6.1932e+5
58.163, 6.0932e+5
59.159, 6.2186e+5
60.227, 6.2013e+5
61.284, 5.9936e+5
62.293, 5.8836e+5
63.326, 5.7037e+5
64.359, 5.5707e+5
65.392, 5.4143e+5
66.403, 5.2362e+5
67.387, 5.0511e+5
68.398, 4.8708e+5
69.431, 4.6864e+5
70.464, 4.5371e+5
71.497, 4.4066e+5
72.530, 4.2433e+5
73.596, 4.0950e+5
74.596, 3.9787e+5
75.630, 3.8474e+5
76.662, 3.8035e+5
77.695, 3.6805e+5
78.728, 3.5706e+5
79.761, 3.4606e+5
80.794, 3.3994e+5
81.787, 3.5136e+5
81.961, 3.1110e+5
82.932, 3.2430e+5
83.923, 3.0923e+5
84.345, 3.3886e+5
85.000, 3.0011e+5
85.538, 2.7829e+5
85.944, 3.1374e+5
86.990, 3.1237e+5
88.024, 3.0228e+5
89.057, 2.9149e+5
90.090, 2.8366e+5
91.123, 2.7682e+5
92.156, 2.6882e+5
93.189, 2.6197e+5
94.222, 2.5440e+5
95.255, 2.4809e+5
96.287, 2.4484e+5
97.320, 2.3877e+5
97.324, 1.9848e+5
98.353, 2.3220e+5
99.386, 2.2533e+5
100.12, 1.9892e+5
101.08, 2.1654e+5
101.08, 1.8114e+5
102.11, 2.1103e+5
102.11, 1.7616e+5
103.14, 2.0550e+5
103.15, 1.7215e+5
104.18, 2.0196e+5
104.18, 1.6895e+5
105.21, 1.9798e+5
105.21, 1.6615e+5
106.24, 1.9438e+5
106.24, 1.6249e+5
107.27, 1.9143e+5
107.28, 1.6059e+5
108.31, 1.8800e+5
108.31, 1.5760e+5
109.34, 1.8450e+5
109.34, 1.5499e+5
110.37, 1.8170e+5
110.38, 1.5243e+5
111.40, 1.7820e+5
111.41, 1.4886e+5
112.44, 1.7488e+5
112.44, 1.4681e+5
113.47, 1.7223e+5
113.47, 1.4438e+5
114.50, 1.4147e+5
114.50, 1.6962e+5
115.54, 1.6518e+5
115.54, 1.3876e+5
116.17, 1.5702e+5
116.24, 1.3742e+5

File: flask-backend/input/resistance_temp/Cr/cr_1_cooling.csv
Temperature,Resistance
32.821, 4.8070e+5
33.765, 4.8135e+5
34.799, 4.6645e+5
35.758, 4.5564e+5
36.563, 4.2709e+5
37.480, 4.1881e+5
38.411, 3.9866e+5
39.402, 3.8602e+5
40.392, 3.7707e+5
41.322, 3.6129e+5
42.290, 3.5453e+5
43.275, 3.3852e+5
44.202, 3.3238e+5
44.933, 3.0727e+5
45.795, 3.0820e+5
46.347, 2.7933e+5
47.205, 2.7952e+5
47.758, 2.4817e+5
48.638, 2.4676e+5
48.959, 2.1269e+5
49.887, 2.1508e+5
50.062, 1.8558e+5
50.990, 1.8891e+5
51.310, 1.6477e+5
52.277, 1.6843e+5
52.281, 1.4299e+5
53.043, 1.2603e+5
53.340, 1.4421e+5
53.912, 1.0836e+5
54.208, 1.2289e+5
54.703, 91338
54.963, 1.0369e+5
55.451, 77776
55.802, 86544
56.125, 65418
56.519, 72869
56.849, 54038
57.023, 63083
57.131, 43506
57.652, 52950
57.728, 38505
58.220, 43146
58.268, 31889
58.749, 36770
58.754, 27019
59.330, 23173
59.335, 30264
59.901, 25692
59.961, 18801
60.503, 21554
60.546, 15760
61.130, 17514
61.165, 13263
61.796, 14492
62.062, 11866
62.479, 10269
63.129, 11086
63.301, 8890.7
64.196, 7536.6
64.259, 9265.6
65.155, 7552.9
65.156, 6072.9
66.031, 5632.9
66.239, 6296.0
67.052, 5365.7
67.984, 5220.1
68.914, 4968.9
69.882, 4828.0
70.866, 4630.4
71.855, 4496.8
72.839, 4262.3
73.850, 4104.7
74.883, 3966.5
75.916, 3841.1
76.949, 3764.3
77.982, 3720.3
79.014, 3678.1
80.047, 3621.1
81.080, 3591.3
82.113, 3510.9
83.146, 3416.6
84.178, 3330.7
85.211, 3248.1
86.221, 3249.0
86.899, 3530.0
88.990, 2972.5
90.000, 2913.4
91.033, 2859.1
92.066, 2814.8
93.099, 2764.4
94.131, 2738.8
95.164, 2709.6
96.196, 2697.8
97.229, 2694.5
98.262, 2657.4
99.294, 2645.8
100.33, 2617.6
101.36, 2582.4
102.39, 2555.8
103.42, 2520.6
104.46, 2470.2
105.49, 2462.9
106.52, 2428.1
107.56, 2398.1
108.59, 2385.1
109.62, 2353.0
110.65, 2351.0
111.69, 2326.8
112.72, 2327.2
113.75, 2320.3
114.78, 2294.8

File: flask-backend/input/resistance_temp/Cr/cr_1_heating.csv
Temperature,Resistance
33.015, 4.6909e+5
34.048, 4.5538e+5
35.081, 4.3866e+5
36.115, 4.2538e+5
37.148, 4.1308e+5
38.181, 4.0114e+5
39.214, 3.9120e+5
40.246, 3.8270e+5
41.279, 3.7321e+5
42.312, 3.6537e+5
43.345, 3.5932e+5
44.378, 3.5004e+5
45.411, 3.4522e+5
46.444, 3.3583e+5
47.476, 3.2889e+5
48.509, 3.2243e+5
49.542, 3.1443e+5
50.575, 3.0739e+5
51.608, 2.9924e+5
52.641, 2.8906e+5
53.632, 2.8275e+5
54.562, 2.6914e+5
55.480, 2.6606e+5
56.284, 2.4907e+5
57.161, 2.4656e+5
57.891, 2.2981e+5
58.758, 2.2911e+5
59.488, 2.1190e+5
60.350, 2.0933e+5
60.998, 1.8915e+5
61.877, 1.8771e+5
62.198, 1.6324e+5
63.165, 1.6501e+5
63.168, 1.4068e+5
64.162, 1.4232e+5
64.337, 1.2181e+5
65.330, 1.2375e+5
65.333, 1.0642e+5
66.300, 1.0858e+5
66.621, 93527
67.381, 79461
67.400, 96689
68.218, 67888
68.230, 81538
69.060, 57232
69.177, 67952
69.915, 48810
70.096, 56630
70.745, 41195
70.840, 48562
71.430, 34329
71.572, 40657
72.098, 29137
72.240, 34082
72.654, 22800
72.889, 28431
73.554, 19357
73.437, 24062
74.185, 16149
74.318, 18947
74.836, 13684
74.978, 15904
75.496, 11580
75.749, 13060
76.163, 9886.3
76.598, 10808
76.904, 8355.9
77.418, 9007.4
77.658, 7077.4
78.423, 5942.4
78.295, 7402.8
79.282, 5302.5
79.301, 5978.5
80.271, 4810.8
81.223, 4580.5
81.398, 3967.7
82.311, 4013.6
82.756, 3546.9
83.627, 3559.2
84.072, 3183.8
84.936, 3244.4
85.489, 2955.8
86.374, 2943.9
87.245, 2760.0
88.219, 2691.0
89.210, 2613.3
90.140, 2513.7
91.130, 2473.0
92.163, 2420.1
93.196, 2370.9
94.229, 2319.4
95.261, 2284.3
96.294, 2233.9
97.327, 2207.0
98.360, 2182.7
99.392, 2144.4
100.43, 2111.1
101.46, 2085.0
102.49, 2076.6
103.52, 2071.9
104.56, 2045.5
105.59, 2045.9
106.62, 2046.3
107.65, 2032.3
108.69, 2015.6
109.72, 2016.0
110.75, 2016.4
111.78, 2016.8
112.82, 1996.0
113.85, 1986.6
114.88, 1986.9
115.54, 1987.2

File: flask-backend/input/resistance_temp/Cr/cr_3_cooling.csv
Temperature,Resistance
32.461, 8.5619e+5
33.472, 8.3917e+5
34.505, 8.1492e+5
35.496, 7.9066e+5
36.426, 7.5700e+5
37.374, 7.4350e+5
38.304, 7.0801e+5
39.273, 6.8786e+5
40.257, 6.5728e+5
41.180, 6.4425e+5
41.827, 5.8356e+5
42.684, 5.8056e+5
43.331, 5.2945e+5
44.187, 5.2774e+5
44.834, 4.8571e+5
45.696, 4.8756e+5
46.426, 4.5074e+5
47.293, 4.4571e+5
48.024, 4.0683e+5
48.909, 4.0835e+5
49.229, 3.5851e+5
50.157, 3.6595e+5
50.332, 3.1679e+5
51.286, 3.2344e+5
51.461, 2.8071e+5
52.389, 2.8566e+5
52.709, 2.5043e+5
53.637, 2.5791e+5
53.812, 2.2424e+5
54.765, 2.3238e+5
54.941, 2.0029e+5
55.933, 2.0606e+5
55.937, 1.7481e+5
56.969, 1.7857e+5
56.973, 1.5107e+5
57.987, 1.2843e+5
58.005, 1.5367e+5
58.598, 1.1623e+5
59.175, 1.2701e+5
59.456, 99593
60.077, 1.0704e+5
60.324, 83221
60.808, 91722
61.180, 70480
61.680, 75850
62.006, 60903
62.662, 64368
63.089, 54772
63.994, 54852
64.169, 47605
65.123, 49109
65.298, 43229
65.960, 48052
67.948, 39321
68.921, 38416
69.955, 37298
70.945, 36446
71.875, 34889
72.843, 34414
73.827, 33079
74.796, 32486
75.726, 30971
76.674, 30654
77.604, 29214
78.573, 28543
79.556, 27699
80.567, 27062
81.558, 26155
82.407, 25957
83.006, 28003
84.648, 23107
85.639, 22485
86.672, 21866
87.705, 21323
88.738, 20875
89.771, 20422
90.804, 20084
91.836, 19738
92.869, 19343
93.902, 18745
94.935, 18261
95.968, 17839
97.001, 17439
98.034, 16977
99.067, 16655
100.10, 16311
101.13, 15979
102.17, 15512
103.20, 15133
104.23, 14898
105.26, 14605
106.30, 14328
107.33, 14027
108.36, 13526
109.40, 13126
110.43, 12729
111.44, 12432
112.42, 12091
113.43, 11980
114.47, 11916
115.50, 11739
116.20, 11581

File: flask-backend/input/resistance_temp/Cr/cr_3_heating.csv
Temperature,Resistance
32.555, 8.6056e+5
33.566, 8.4570e+5
34.556, 8.2870e+5
35.486, 7.9189e+5
36.477, 7.7635e+5
37.451, 7.5640e+5
38.321, 7.1901e+5
39.295, 7.0893e+5
40.328, 6.8941e+5
41.361, 6.6972e+5
42.394, 6.5036e+5
43.404, 6.2901e+5
44.389, 6.0371e+5
45.377, 5.9063e+5
46.361, 5.6666e+5
47.329, 5.5418e+5
48.259, 5.3141e+5
49.167, 5.2588e+5
49.897, 4.9060e+5
50.788, 4.8743e+5
51.658, 4.6032e+5
52.632, 4.4848e+5
53.582, 4.3897e+5
54.312, 4.0637e+5
55.174, 4.0638e+5
55.821, 3.7383e+5
56.678, 3.7677e+5
57.230, 3.4237e+5
58.116, 3.3554e+5
58.987, 3.1000e+5
59.888, 2.9544e+5
60.649, 2.7345e+5
61.632, 2.6297e+5
62.659, 2.4287e+5
63.651, 2.1629e+5
64.574, 2.0720e+5
65.127, 1.8559e+5
66.033, 1.8528e+5
66.208, 1.5946e+5
67.162, 1.6146e+5
67.337, 1.3896e+5
68.330, 1.4170e+5
68.334, 1.2089e+5
69.366, 1.2419e+5
69.369, 1.0551e+5
70.401, 1.0777e+5
70.404, 91817
71.436, 94055
71.440, 79793
72.456, 67693
72.472, 81509
73.128, 62942
73.589, 68157
74.158, 56368
75.043, 54460
75.364, 47192
76.292, 47956
76.467, 41836
77.380, 42703
77.824, 38199
78.696, 38501
79.141, 34384
80.004, 34551
80.652, 31433
81.516, 31386
81.961, 28075
82.825, 28097
83.472, 25648
84.329, 25740
84.881, 23353
85.743, 23368
86.473, 21791
87.381, 21490
88.311, 20551
89.279, 20159
90.264, 19348
91.274, 18848
92.307, 18394
93.340, 17918
94.373, 17499
95.406, 17089
96.439, 16659
97.472, 16275
98.505, 15787
99.538, 15299
100.57, 14857
101.60, 14392
102.64, 13986
103.67, 13534
104.70, 13078
105.69, 12697
106.62, 12105
107.59, 11804
108.58, 11325
109.59, 10981
110.62, 10641
111.65, 10469
112.69, 10482
113.69, 10700
114.04, 9097.7
114.83, 11029
115.13, 9777.2
115.86, 10858
116.35, 10803

File: flask-backend/input/resistance_temp/Cr/cr_4_cooling.csv
Temperature,Resistance
32.758, 1.0663e+6
33.750, 9.9026e+5
34.783, 9.6808e+5
35.816, 9.3286e+5
36.849, 9.1100e+5
37.882, 8.8748e+5
38.915, 8.5399e+5
39.906, 8.2662e+5
40.836, 7.8533e+5
41.827, 7.5689e+5
42.801, 7.3498e+5
43.672, 6.9129e+5
44.557, 6.8709e+5
45.204, 6.3116e+5
46.061, 6.3677e+5
46.613, 5.8281e+5
47.475, 5.8661e+5
48.205, 5.4452e+5
49.067, 5.4243e+5
49.714, 4.9875e+5
50.571, 4.9787e+5
51.218, 4.5866e+5
52.079, 4.5969e+5
52.810, 4.2671e+5
53.700, 4.2141e+5
54.571, 3.9782e+5
55.456, 3.9345e+5
56.103, 3.6282e+5
56.960, 3.6494e+5
57.512, 3.3196e+5
58.370, 3.3184e+5
58.923, 2.9891e+5
59.787, 2.9877e+5
60.232, 2.6243e+5
61.166, 2.1998e+5
61.184, 2.6377e+5
61.714, 1.9364e+5
62.072, 2.2867e+5
62.433, 1.6793e+5
62.723, 1.3527e+5
62.740, 1.8976e+5
63.307, 1.5928e+5
63.335, 1.1756e+5
63.902, 1.3076e+5
64.318, 1.1352e+5
65.408, 97538
66.179, 1.0152e+5
66.326, 81274
67.121, 85656
67.254, 69210
68.252, 70341
68.255, 60109
69.207, 60814
69.651, 54400
70.515, 54608
71.163, 49083
72.020, 48335
72.573, 42892
73.453, 42690
73.773, 37838
74.675, 38963
74.995, 34865
75.903, 35167
76.774, 33510
77.747, 33444
78.710, 33440
82.579, 28088
83.570, 27403
84.603, 26499
85.636, 25606
86.669, 24928
87.702, 24361
88.735, 23899
89.768, 23537
90.800, 23188
91.791, 22668
92.721, 21677
93.712, 21264
94.745, 20715
95.778, 20201
96.811, 19673
97.844, 19084
98.876, 18821
99.909, 18335
100.94, 17724
101.98, 17224
103.01, 16820
104.04, 16461
105.07, 16132
106.11, 15943
107.14, 15597
108.17, 15248
109.21, 14911
110.24, 14618
111.27, 14529
112.30, 14400
113.34, 14372
114.37, 14219
115.40, 14008
116.25, 13827

File: flask-backend/input/resistance_temp/Cr/cr_4_heating.csv
Temperature,Resistance
31.844, 1.0821e+6
32.716, 1.0610e+6
33.750, 9.8574e+5
34.783, 9.6333e+5
35.816, 9.2568e+5
36.790, 9.1086e+5
37.660, 8.5916e+5
38.612, 8.3934e+5
39.596, 8.0351e+5
40.547, 7.8155e+5
41.418, 7.3929e+5
42.391, 7.2342e+5
43.402, 6.9987e+5
44.386, 6.7222e+5
45.314, 6.6177e+5
46.044, 6.1654e+5
46.935, 6.1247e+5
47.805, 5.7818e+5
48.719, 5.6779e+5
49.590, 5.3600e+5
50.521, 5.2286e+5
51.452, 4.9483e+5
52.400, 4.7910e+5
53.331, 4.5517e+5
54.247, 4.4836e+5
55.418, 4.4143e+5
56.298, 4.6042e+5
56.850, 4.2376e+5
57.609, 3.9209e+5
57.793, 4.6708e+5
58.915, 4.3218e+5
59.860, 4.1566e+5
60.893, 4.0807e+5
61.926, 4.0033e+5
62.959, 3.9233e+5
63.991, 3.8584e+5
64.942, 3.7824e+5
65.672, 3.5496e+5
66.562, 3.4845e+5
67.433, 3.2561e+5
68.341, 3.2517e+5
68.662, 2.8548e+5
69.590, 2.9067e+5
69.765, 2.5145e+5
70.719, 2.5773e+5
70.894, 2.2455e+5
71.847, 2.3194e+5
72.022, 2.0065e+5
72.976, 2.0447e+5
73.151, 1.7768e+5
74.064, 1.8004e+5
74.508, 1.6176e+5
75.402, 1.5896e+5
76.207, 1.4961e+5
77.089, 1.4666e+5
77.243, 1.2722e+5
78.123, 1.3789e+5
78.277, 1.1927e+5
79.145, 1.2670e+5
79.306, 1.1006e+5
80.249, 96462
81.208, 83771
81.876, 68889
82.139, 79910
82.743, 58567
82.940, 68121
83.632, 49656
83.930, 56074
84.529, 42032
84.741, 48048
85.576, 38316
86.567, 36573
86.571, 31027
87.603, 31650
87.606, 26926
88.599, 27424
88.774, 23664
89.687, 23875
90.132, 21298
90.996, 21707
91.548, 19888
92.410, 20018
93.140, 18692
94.090, 18399
95.081, 17841
96.011, 16996
97.002, 16597
98.035, 16225
99.068, 16035
100.10, 15999
101.13, 15929
102.17, 15534
103.12, 15191
103.77, 14924
106.20, 14804
107.24, 14595
108.27, 14409
109.30, 14346
110.33, 14144
111.37, 14008
112.40, 13766
113.43, 13553
114.46, 13513
115.50, 13430
116.46, 13044
117.28, 13590
