Repository: wm355/GraphFinderDatabase

# VO2 Dopants Database

A web application for exploring and visualizing VO2 (Vanadium Dioxide) dopant data, including resistance and transmittance measurements across different temperatures and concentrations.

## Software Stack

- **Flask** - Backend framework
- **Vue.js** - Frontend framework
- **CSV Data** - File-based data storage organized in nested folders

## Database Structure

The data is organized in a hierarchical folder structure under `flask-backend/input/`:

```
flask-backend/
└── input/
    ├── resistance_temp/           # Resistance vs Temperature data
    │   ├── B/                     # Boron dopant
    │   │   ├── b_0_cooling.csv
    │   │   ├── b_0_heating.csv
    │   │   ├── b_0.5_cooling.csv
    │   │   ├── b_0.5_heating.csv
    │   │   └── b_1.3_cooling.csv
    │   │   └── b_1.3_heating.csv
    │   ├── Cr/                    # Chromium dopant
    │   │   ├── cr_0_cooling.csv
    │   │   ├── cr_0_heating.csv
    │   │   ├── cr_1_cooling.csv
    │   │   ├── cr_1_heating.csv
    │   │   ├── cr_3_cooling.csv
    │   │   ├── cr_3_heating.csv
    │   │   ├── cr_4_cooling.csv
    │   │   ├── cr_4_heating.csv
    │   │   ├── cr_10_cooling.csv
    │   │   ├── cr_10_heating.csv
    │   │   ├── cr_14_cooling.csv
    │   │   └── cr_14_heating.csv
    │   ├── Fe/                    # Iron dopant
    │   │   ├── fe_0_cooling.csv
    │   │   ├── fe_0_heating.csv
    │   │   ├── fe_0.6_cooling.csv
    │   │   ├── fe_0.6_heating.csv
    │   │   ├── fe_1.2_cooling.csv
    │   │   ├── fe_1.2_heating.csv
    │   │   ├── fe_2.0_cooling.csv
    │   │   ├── fe_2.0_heating.csv
    │   │   ├── fe_3.0_cooling.csv
    │   │   ├── fe_3.0_heating.csv
    │   │   ├── fe_4.0_cooling.csv
    │   │   ├── fe_4.0_heating.csv
    │   │   ├── fe_5.0_cooling.csv
    │   │   └── fe_5.0_heating.csv
    │   ├── Mo/                    # Molybdenum dopant
    │   │   ├── mo_0_cooling.csv
    │   │   ├── mo_0_heating.csv
    │   │   ├── mo_1_cooling.csv
    │   │   ├── mo_1_heating.csv
    │   │   ├── mo_3_cooling.csv
    │   │   ├── mo_3_heating.csv
    │   │   ├── mo_5_cooling.csv
    │   │   └── mo_5_heating.csv
    │   └── Nb/                    # Niobium dopant
    │       ├── nb_0_cooling.csv
    │       ├── nb_0_heating.csv
    │       ├── nb_5_cooling.csv
    │       ├── nb_5_heating.csv
    │       ├── nb_10_cooling.csv
    │       ├── nb_10_heating.csv
    │       ├── nb_15_cooling.csv
    │       ├── nb_15_heating.csv
    │       ├── nb_20_cooling.csv
    │       └── nb_20_heating.csv
    └── transmittance_temp/        # Transmittance vs Temperature data
        ├── Ta/                    # Tantalum dopant
        │   ├── ta_2_cooling_transmittance.csv
        │   ├── ta_2_heating_transmittance.csv
        │   ├── ta_3.5_cooling_transmittance.csv
        │   ├── ta_3.5_heating_transmittance.csv
        │   ├── ta_4_cooling_transmittance.csv
        │   ├── ta_4_heating_transmittance.csv
        │   ├── ta_5_cooling_transmittance.csv
        │   ├── ta_5_heating_transmittance.csv
        │   ├── ta_6.5_cooling_transmittance.csv
        │   └── ta_6.5_heating_transmittance.csv
        └── W/                     # Tungsten dopant
            ├── w_0_cooling_transmittance.csv
            ├── w_0_heating_transmittance.csv
            ├── w_0.5_cooling_transmittance.csv
            ├── w_0.5_heating_transmittance.csv
            ├── w_0.5_mol_cooling_transmittance.csv
            ├── w_0.5_mol_heating_transmittance.csv
            ├── w_1.0_cooling_transmittance.csv
            ├── w_1.0_heating_transmittance.csv
            ├── w_1.0_mol_cooling_transmittance.csv
            ├── w_1.0_mol_heating_transmittance.csv
            ├── w_1.5_mol_cooling_transmittance.csv
            ├── w_1.5_mol_heating_transmittance.csv
            ├── w_2.0_cooling_transmittance.csv
            ├── w_2.0_heating_transmittance.csv
            ├── w_2.0_mol_cooling_transmittance.csv
            └── w_2.0_mol_heating_transmittance.csv
```

## Dopant Types

- **B** (Boron) - Concentrations: 0%, 0.5%, 1.3%
- **Cr** (Chromium) - Concentrations: 0%, 1%, 3%, 4%, 10%, 14%
- **Fe** (Iron) - Concentrations: 0%, 0.6%, 1.2%, 2.0%, 3.0%, 4.0%, 5.0%
- **Mo** (Molybdenum) - Concentrations: 0%, 1%, 3%, 5%
- **Nb** (Niobium) - Concentrations: 0%, 5%, 10%, 15%, 20%
- **Ta** (Tantalum) - Concentrations: 2%, 3.5%, 4%, 5%, 6.5%
- **W** (Tungsten) - Concentrations: 0%, 0.5%, 1.0%, 2.0% (including mol% variants)

File: flask-backend/input/transmittance_temp/Ta/ta_2_cooling_transmittance.csv
Temperature,Transmittance
36.490, 77.584
36.492, 76.759
37.141, 76.755
37.383, 77.536
38.276, 77.376
38.393, 76.615
39.217, 77.161
39.884, 76.614
40.713, 76.903
40.715, 76.145
41.607, 76.584
41.608, 75.825
42.431, 75.947
42.806, 75.591
43.587, 75.466
44.340, 74.997
45.131, 74.809
45.884, 74.379
46.726, 74.245
46.728, 73.434
47.621, 73.531
47.622, 72.696
48.265, 72.024
48.457, 72.817
48.961, 71.252
49.207, 71.830
49.552, 70.366
49.818, 70.975
50.126, 69.585
50.426, 68.420
50.442, 70.049
50.877, 69.294
50.931, 67.584
51.156, 66.535
51.284, 68.503
51.519, 65.597
51.634, 67.407
51.725, 62.963
51.797, 64.183
51.987, 66.421
51.997, 62.066
52.005, 61.228
52.184, 65.442
52.196, 59.224
52.243, 60.177
52.348, 64.654
52.444, 63.654
52.498, 62.639
52.557, 58.231
52.692, 61.541
52.728, 57.156
52.844, 60.316
52.927, 59.496
53.032, 56.266
53.207, 58.481
53.378, 55.295
53.512, 57.017
53.922, 55.885
53.991, 55.354
55.051, 52.824
55.189, 51.801
55.408, 51.075
55.573, 50.053
55.719, 49.103
55.741, 52.745
55.979, 48.239
55.995, 51.744
56.207, 50.228
56.269, 47.397
56.439, 49.157
56.499, 46.383
56.765, 48.245
56.804, 45.525
56.897, 47.460
57.141, 44.620
57.189, 46.498
57.546, 43.644
57.550, 45.499
57.873, 42.786
57.923, 44.522
58.286, 41.954
58.358, 43.432
58.746, 42.609
58.805, 41.078
59.133, 41.912
59.270, 40.201
59.573, 41.045
59.805, 39.410
60.172, 40.068
60.639, 39.744
63.115, 35.339
63.904, 34.547
63.936, 35.520
64.755, 34.589
65.195, 33.769
65.575, 33.233
66.173, 33.476
66.359, 32.356
67.116, 31.525
67.190, 32.418
67.604, 31.075
68.176, 31.436
68.487, 30.632
69.270, 30.626
69.421, 29.889
70.134, 29.238
70.280, 30.027
70.889, 29.881
79.361, 26.735
80.016, 26.258
80.190, 27.048
81.153, 26.800
81.901, 26.706
82.890, 26.480
83.797, 26.688
84.620, 26.393
85.606, 26.510
86.373, 26.354
86.553, 25.654
87.336, 26.445
87.650, 25.786
88.439, 26.353
88.667, 25.638
89.447, 26.297
89.448, 25.531
90.016, 25.883

File: flask-backend/input/transmittance_temp/Ta/ta_2_heating_transmittance.csv
Temperature,Transmittance
31.781, 77.541
32.674, 77.868
32.675, 77.047
33.567, 77.780
33.569, 76.980
34.460, 77.670
34.462, 76.847
35.354, 77.449
35.355, 76.684
36.211, 77.007
36.974, 76.760
37.790, 77.201
38.273, 76.482
39.033, 76.837
39.429, 76.189
40.081, 76.440
40.682, 76.349
41.394, 76.223
42.146, 75.966
42.916, 75.959
43.548, 75.582
44.369, 75.507
45.191, 75.434
45.822, 75.014
46.580, 74.980
47.275, 74.666
48.105, 74.889
48.107, 74.054
48.999, 74.558
49.000, 73.671
49.872, 74.160
49.993, 73.190
50.633, 73.696
50.789, 72.595
51.478, 72.816
51.634, 71.751
52.211, 72.017
52.292, 70.856
52.960, 70.168
53.114, 70.888
53.620, 69.300
53.863, 69.701
54.182, 68.372
54.531, 68.770
54.727, 67.339
55.036, 68.005
55.196, 66.369
55.549, 67.186
55.725, 65.408
56.018, 66.125
56.033, 64.371
56.380, 63.404
56.528, 65.070
56.581, 62.617
56.678, 64.217
56.907, 61.771
57.100, 63.303
57.209, 60.733
57.284, 62.601
57.472, 59.978
57.598, 61.575
57.654, 58.944
57.919, 58.001
58.039, 60.496
58.136, 59.600
58.397, 57.478
58.561, 58.431
59.102, 57.035
59.238, 56.623
59.920, 53.698
60.219, 53.030
60.548, 52.139
60.692, 53.368
60.766, 51.215
61.037, 50.434
61.087, 52.177
61.334, 49.575
61.441, 51.189
61.676, 48.705
61.768, 50.151
62.059, 47.713
62.284, 48.975
62.585, 46.916
62.846, 47.676
62.974, 45.928
63.424, 45.178
63.507, 46.618
63.624, 44.017
63.852, 42.780
63.956, 45.463
64.128, 44.673
64.293, 41.768
64.323, 40.566
64.365, 43.792
64.570, 42.880
64.631, 39.863
64.898, 41.576
65.048, 40.716
65.200, 39.488
65.537, 39.759
65.893, 36.405
66.450, 36.903
66.842, 35.678
67.481, 34.949
67.487, 35.679
68.061, 34.024
68.179, 34.861
68.701, 33.267
68.770, 34.024
69.297, 32.264
69.475, 33.124
70.061, 31.516
70.194, 32.175
70.963, 31.178
71.751, 30.943
72.135, 30.335
72.882, 30.314
73.360, 29.759
74.121, 29.826
74.271, 29.457
76.103, 27.428
76.628, 27.736
77.045, 27.275
77.777, 27.323
78.015, 26.612
78.720, 26.415
78.841, 27.081
79.670, 26.936
79.820, 26.224
80.678, 26.812
80.822, 25.939
81.571, 26.647
81.573, 25.843
82.464, 26.606
82.466, 25.737
83.302, 26.377
83.522, 25.609
84.251, 26.404
84.471, 25.658
85.306, 26.400
85.308, 25.507
86.200, 26.101
86.201, 25.386
87.094, 25.753
87.986, 26.264
87.987, 25.408
88.879, 26.093
88.881, 25.336
89.773, 25.668
90.382, 25.642

File: flask-backend/input/transmittance_temp/Ta/ta_3.5_cooling_transmittance.csv
Temperature,Transmittance
21.618, 70.559
22.384, 70.580
22.861, 70.049
23.607, 70.043
24.238, 69.550
25.026, 69.529
25.176, 68.880
25.963, 68.951
26.595, 68.502
27.346, 68.495
27.730, 67.944
28.497, 68.021
28.774, 67.375
29.534, 67.353
30.094, 66.796
30.841, 66.733
31.225, 66.149
32.014, 66.230
32.165, 65.540
32.954, 65.587
33.338, 64.957
34.105, 64.957
34.382, 64.288
35.184, 64.378
35.335, 63.704
36.124, 63.779
36.508, 63.155
37.275, 63.184
37.551, 62.573
38.354, 62.720
38.504, 61.955
39.117, 61.237
39.355, 62.023
39.870, 60.565
40.137, 61.083
40.395, 59.630
40.722, 58.673
40.747, 60.189
41.128, 57.839
41.220, 59.307
41.618, 57.134
41.644, 58.440
42.012, 56.253
42.174, 57.490
42.431, 55.226
42.642, 54.217
42.663, 56.476
43.089, 53.352
43.153, 55.118
43.490, 52.366
43.683, 54.001
43.831, 53.196
43.869, 51.384
44.268, 52.271
44.330, 50.540
44.703, 51.428
44.857, 49.679
45.138, 50.547
45.290, 48.791
45.640, 49.622
45.698, 47.859
45.926, 46.786
46.089, 48.748
46.364, 45.865
46.492, 47.621
46.649, 44.579
46.832, 46.582
47.016, 43.723
47.120, 45.528
47.423, 44.544
47.641, 43.036
47.996, 43.543
48.090, 42.935
49.541, 41.238
49.907, 40.225
50.258, 39.434
50.285, 41.269
50.651, 38.425
50.693, 40.270
51.050, 39.235
51.237, 37.594
51.639, 38.233
52.019, 36.736
52.120, 37.476
52.633, 35.882
52.852, 36.468
53.203, 35.029
53.528, 35.615
53.847, 34.241
54.393, 34.560
54.704, 34.298
57.035, 33.000
57.783, 33.114
58.166, 32.514
59.076, 32.415
59.636, 31.879
60.377, 31.794
60.936, 31.322
61.690, 31.317
62.385, 30.965
63.152, 30.851
63.847, 30.528
64.614, 30.483
65.309, 30.095
66.063, 30.114
66.540, 29.693
67.324, 29.801
67.474, 29.275
68.256, 29.595
68.734, 29.069
69.532, 29.103
70.496, 28.929
71.318, 28.786
72.169, 28.584
73.043, 28.509
73.936, 28.380
74.829, 28.668
74.875, 28.067
75.804, 28.305
76.697, 28.205
77.590, 28.113
78.483, 28.060
79.376, 28.031
80.270, 28.028
81.163, 28.025
82.056, 27.989
82.949, 27.867
83.842, 27.864
84.735, 27.861
85.628, 27.858
86.521, 27.855
87.414, 27.852
88.307, 27.850
89.200, 27.847
90.093, 27.844
90.986, 27.841
91.879, 27.838
92.610, 27.835

File: flask-backend/input/transmittance_temp/Ta/ta_3.5_heating_transmittance.csv
Temperature,Transmittance
20.167, 71.294
20.963, 71.257
21.113, 70.582
21.938, 70.728
22.089, 70.042
22.891, 70.135
23.167, 69.489
23.948, 69.606
24.224, 69.042
24.985, 69.124
25.462, 68.647
26.203, 68.650
26.762, 68.145
27.508, 68.099
28.139, 67.631
28.885, 67.532
29.362, 66.999
30.108, 66.970
30.739, 66.504
31.491, 66.443
31.875, 65.832
32.642, 65.818
32.919, 65.116
33.722, 65.133
33.872, 64.377
34.731, 64.459
34.733, 63.645
35.626, 63.745
35.627, 62.945
36.486, 63.005
36.637, 62.233
37.163, 61.411
37.496, 62.401
37.985, 61.341
38.471, 61.714
38.545, 60.526
39.023, 59.642
39.274, 60.476
39.630, 58.868
39.879, 57.921
39.992, 59.280
40.331, 57.120
40.467, 58.532
40.915, 57.729
40.968, 56.365
41.282, 56.911
41.701, 55.855
42.062, 55.130
42.706, 55.466
42.758, 54.405
43.575, 53.646
43.601, 54.494
44.176, 53.033
44.565, 53.584
44.869, 52.280
45.342, 52.675
45.607, 51.432
46.001, 51.860
46.322, 50.629
46.571, 51.175
46.838, 49.697
47.141, 50.395
47.331, 48.476
47.703, 49.312
48.080, 47.725
48.455, 46.686
48.762, 47.578
48.877, 45.880
49.267, 46.711
49.348, 45.081
49.802, 45.776
49.825, 44.147
50.318, 44.926
50.392, 43.379
50.815, 43.989
50.815, 42.433
51.196, 41.824
51.255, 43.243
51.704, 42.347
51.908, 41.790
52.397, 40.571
52.993, 39.853
53.174, 40.706
53.671, 39.133
53.969, 39.551
54.257, 38.275
54.634, 38.739
54.896, 37.497
55.342, 37.871
55.568, 36.655
56.383, 36.711
56.385, 36.008
57.202, 36.135
57.679, 35.597
58.415, 35.579
58.941, 35.113
59.646, 35.149
60.029, 34.582
60.777, 34.595
61.254, 34.054
62.015, 34.090
62.292, 33.476
63.094, 33.603
63.244, 32.942
63.859, 33.243
63.861, 32.674
65.199, 31.440
66.004, 31.336
66.757, 31.028
67.587, 31.003
68.300, 30.532
69.071, 30.485
69.702, 30.117
70.452, 30.052
71.063, 29.623
71.904, 29.713
72.797, 29.578
73.691, 29.414
74.584, 29.270
75.477, 29.182
76.370, 29.112
77.264, 29.044
78.157, 29.041
79.050, 29.034
79.943, 28.966
80.836, 28.937
81.729, 28.891
82.622, 28.798
83.515, 28.795
84.408, 28.792
85.301, 28.789
86.194, 28.786
87.087, 28.759
87.981, 28.686
88.874, 28.683
89.767, 28.680
90.660, 28.677
91.431, 28.674

File: flask-backend/input/transmittance_temp/Ta/ta_4_heating_transmittance.csv
Temperature,Transmittance
20.347, 66.690
21.135, 66.803
21.285, 66.142
22.074, 66.230
22.458, 65.698
23.205, 65.793
23.683, 65.318
24.424, 65.309
24.983, 64.785
25.724, 64.724
26.202, 64.163
27.019, 64.215
27.021, 63.432
27.913, 63.585
27.915, 62.730
28.538, 62.449
28.878, 62.787
29.348, 61.810
29.791, 61.026
30.093, 61.696
30.479, 60.275
30.793, 60.783
31.177, 59.379
31.533, 59.992
31.952, 58.916
32.721, 58.229
33.325, 57.477
33.743, 57.872
34.101, 56.840
34.510, 56.168
34.991, 56.678
35.230, 55.417
35.769, 55.803
36.030, 54.760
36.636, 54.229
37.276, 53.432
37.309, 54.325
37.763, 52.885
38.245, 53.404
38.461, 52.184
39.154, 52.275
39.194, 51.338
40.004, 51.176
40.604, 51.246
42.141, 49.154
42.799, 49.458
42.925, 48.338
43.572, 48.554
43.722, 47.455
44.305, 47.653
44.399, 46.600
44.956, 46.740
44.981, 45.669
45.526, 45.847
45.620, 44.795
46.208, 43.956
46.259, 44.858
46.847, 43.114
46.910, 43.945
47.507, 42.281
47.651, 43.043
48.210, 41.655
48.521, 42.099
49.131, 41.161
49.793, 40.542
49.984, 40.977
50.594, 40.024
51.178, 39.172
51.448, 39.790
51.953, 37.328
52.013, 38.752
52.604, 38.964
52.754, 37.452
53.030, 36.797
53.810, 36.815
54.086, 36.137
54.923, 36.247
54.925, 35.474
55.748, 35.520
56.132, 34.939
56.921, 35.060
57.072, 34.329
57.931, 34.436
57.932, 33.646
58.784, 33.712
59.005, 33.039
59.766, 33.244
59.917, 32.479
60.776, 32.564
60.777, 31.822
61.554, 31.906
63.901, 30.978
64.721, 30.945
65.525, 30.673
66.363, 30.494
67.220, 30.283
67.586, 30.653
68.151, 30.029
68.981, 29.971
69.874, 29.841
70.716, 29.679
71.469, 29.322
72.291, 29.318
73.142, 29.101
73.978, 28.992
74.661, 28.774
75.478, 28.637
76.372, 28.569
77.265, 28.417
78.158, 28.307
79.051, 28.213
79.945, 28.105
80.838, 28.102
81.731, 28.099
82.624, 28.067
83.517, 28.017
84.410, 28.014
85.303, 28.011
86.196, 28.008
87.089, 28.005
87.982, 28.001
88.875, 27.886
89.768, 27.845
90.661, 27.842
91.555, 27.839
92.448, 27.836

File: flask-backend/input/transmittance_temp/Ta/ta_5_cooling_transmittance.csv
Temperature,Transmittance
20.284, 58.037
21.101, 57.206
21.105, 58.101
22.000, 57.325
22.001, 56.494
22.624, 55.888
22.964, 56.474
23.399, 55.416
23.891, 54.655
24.237, 55.285
24.652, 53.939
25.079, 54.407
25.444, 53.219
26.020, 53.526
26.379, 52.604
26.819, 51.833
27.165, 52.454
27.561, 51.095
27.959, 51.502
28.241, 50.257
28.687, 50.650
28.896, 49.410
29.403, 49.777
29.604, 48.594
30.087, 48.945
30.285, 47.777
30.950, 47.895
31.004, 46.980
31.735, 46.174
31.831, 46.986
32.474, 45.403
32.699, 46.047
33.282, 44.723
33.553, 45.260
34.186, 44.257
34.983, 44.092
35.133, 43.316
35.848, 42.867
35.969, 43.398
36.695, 42.463
37.503, 42.287
37.654, 41.565
38.479, 41.664
38.629, 40.945
39.454, 41.044
39.605, 40.319
40.407, 40.356
40.684, 39.637
41.487, 39.680
41.637, 39.006
42.440, 39.106
42.716, 38.463
43.496, 38.539
43.772, 37.928
44.553, 38.004
44.829, 37.385
45.632, 37.500
45.782, 36.826
46.585, 36.941
46.861, 36.324
47.628, 36.393
48.012, 35.817
48.765, 35.869
49.149, 35.322
49.896, 35.348
50.456, 34.905
51.201, 34.861
51.832, 34.406
52.578, 34.333
53.055, 33.783
53.797, 33.730
54.274, 33.187
55.016, 33.194
55.493, 32.677
56.235, 32.674
56.712, 32.230
57.353, 32.379
60.290, 32.098
61.183, 31.957
62.076, 31.883
62.969, 31.880
63.862, 31.934
64.719, 31.975
65.720, 32.025
66.541, 32.117
67.434, 32.114
68.307, 32.175
69.256, 32.345
70.113, 32.336
71.005, 32.450
71.898, 32.458
72.791, 32.455
73.684, 32.452
74.577, 32.449
75.471, 32.443
76.364, 32.315
77.257, 32.245
78.150, 32.178
79.043, 32.031
79.937, 31.959
80.830, 31.840
81.723, 31.818
82.616, 31.791
83.509, 31.695
84.402, 31.673
85.296, 31.603
86.189, 31.576
87.082, 31.523
87.975, 31.433
88.868, 31.365
89.761, 31.336
90.492, 31.334

File: flask-backend/input/transmittance_temp/Ta/ta_6.5_cooling_transmittance.csv
Temperature,Transmittance
20.441, 62.882
21.201, 63.009
21.477, 62.328
22.314, 62.396
22.316, 61.609
23.175, 61.683
23.325, 60.971
24.150, 61.066
24.301, 60.351
25.126, 60.449
25.276, 59.759
26.101, 59.880
26.251, 59.184
27.054, 59.262
27.330, 58.581
28.133, 58.630
28.284, 57.899
29.143, 58.019
29.144, 57.243
30.003, 57.334
30.154, 56.587
31.008, 55.801
31.013, 56.688
31.589, 55.464
31.977, 55.837
32.456, 54.827
33.290, 54.742
33.291, 53.945
34.150, 54.012
34.292, 53.189
34.777, 52.725
35.221, 53.196
35.631, 52.188
36.128, 51.599
36.531, 52.016
37.022, 51.075
37.844, 50.925
37.846, 50.107
38.549, 49.595
38.715, 50.198
39.442, 49.100
39.904, 48.325
40.345, 48.890
40.704, 47.955
41.551, 47.878
41.701, 47.137
42.555, 46.404
42.560, 47.238
43.421, 46.530
43.571, 45.828
44.374, 45.951
44.650, 45.279
45.453, 45.373
45.603, 44.702
46.428, 44.876
46.578, 44.167
47.368, 44.209
47.752, 43.649
48.519, 43.710
48.795, 43.049
49.562, 43.093
49.946, 42.549
50.713, 42.614
50.989, 42.003
51.770, 42.100
52.046, 41.477
52.813, 41.548
53.197, 40.991
53.944, 41.009
54.503, 40.563
55.244, 40.539
55.803, 40.035
56.544, 40.015
57.022, 39.551
57.776, 39.557
58.448, 39.193
59.229, 39.161
59.860, 38.762
60.631, 38.675
61.344, 38.284
62.226, 38.203
63.068, 38.046
63.820, 37.774
64.662, 37.617
65.580, 37.410
65.840, 37.291
66.592, 37.346
67.443, 37.171
68.280, 37.098
69.084, 36.917
69.941, 36.868
70.834, 36.750
71.727, 36.709
72.620, 36.646
73.513, 36.627
74.407, 36.538
75.263, 36.422
76.068, 36.213
76.924, 36.141
77.781, 35.998
78.585, 35.819
79.405, 35.725
80.209, 35.468
81.066, 35.348
81.960, 35.197
82.853, 35.083
83.746, 35.001
84.639, 34.862
85.532, 34.812
86.426, 34.692
87.319, 34.684
88.212, 34.615
89.105, 34.624
89.998, 34.699
90.891, 34.820
91.587, 34.831
