Repository: wm355/GraphFinderDatabase

# VO2 Dopants Database

A web application for exploring and visualizing VO2 (Vanadium Dioxide) dopant data, including resistance and transmittance measurements across different temperatures and concentrations.

## Software Stack

- **Flask** - Backend framework
- **Vue.js** - Frontend framework
- **CSV Data** - File-based data storage organized in nested folders

## Database Structure

The data is organized in a hierarchical folder structure under `flask-backend/input/`:

```
flask-backend/
└── input/
    ├── resistance_temp/           # Resistance vs Temperature data
    │   ├── B/                     # Boron dopant
    │   │   ├── b_0_cooling.csv
    │   │   ├── b_0_heating.csv
    │   │   ├── b_0.5_cooling.csv
    │   │   ├── b_0.5_heating.csv
    │   │   └── b_1.3_cooling.csv
    │   │   └── b_1.3_heating.csv
    │   ├── Cr/                    # Chromium dopant
    │   │   ├── cr_0_cooling.csv
    │   │   ├── cr_0_heating.csv
    │   │   ├── cr_1_cooling.csv
    │   │   ├── cr_1_heating.csv
    │   │   ├── cr_3_cooling.csv
    │   │   ├── cr_3_heating.csv
    │   │   ├── cr_4_cooling.csv
    │   │   ├── cr_4_heating.csv
    │   │   ├── cr_10_cooling.csv
    │   │   ├── cr_10_heating.csv
    │   │   ├── cr_14_cooling.csv
    │   │   └── cr_14_heating.csv
    │   ├── Fe/                    # Iron dopant
    │   │   ├── fe_0_cooling.csv
    │   │   ├── fe_0_heating.csv
    │   │   ├── fe_0.6_cooling.csv
    │   │   ├── fe_0.6_heating.csv
    │   │   ├── fe_1.2_cooling.csv
    │   │   ├── fe_1.2_heating.csv
    │   │   ├── fe_2.0_cooling.csv
    │   │   ├── fe_2.0_heating.csv
    │   │   ├── fe_3.0_cooling.csv
    │   │   ├── fe_3.0_heating.csv
    │   │   ├── fe_4.0_cooling.csv
    │   │   ├── fe_4.0_heating.csv
    │   │   ├── fe_5.0_cooling.csv
    │   │   └── fe_5.0_heating.csv
    │   ├── Mo/                    # Molybdenum dopant
    │   │   ├── mo_0_cooling.csv
    │   │   ├── mo_0_heating.csv
    │   │   ├── mo_1_cooling.csv
    │   │   ├── mo_1_heating.csv
    │   │   ├── mo_3_cooling.csv
    │   │   ├── mo_3_heating.csv
    │   │   ├── mo_5_cooling.csv
    │   │   └── mo_5_heating.csv
    │   └── Nb/                    # Niobium dopant
    │       ├── nb_0_cooling.csv
    │       ├── nb_0_heating.csv
    │       ├── nb_5_cooling.csv
    │       ├── nb_5_heating.csv
    │       ├── nb_10_cooling.csv
    │       ├── nb_10_heating.csv
    │       ├── nb_15_cooling.csv
    │       ├── nb_15_heating.csv
    │       ├── nb_20_cooling.csv
    │       └── nb_20_heating.csv
    └── transmittance_temp/        # Transmittance vs Temperature data
        ├── Ta/                    # Tantalum dopant
        │   ├── ta_2_cooling_transmittance.csv
        │   ├── ta_2_heating_transmittance.csv
        │   ├── ta_3.5_cooling_transmittance.csv
        │   ├── ta_3.5_heating_transmittance.csv
        │   ├── ta_4_cooling_transmittance.csv
        │   ├── ta_4_heating_transmittance.csv
        │   ├── ta_5_cooling_transmittance.csv
        │   ├── ta_5_heating_transmittance.csv
        │   ├── ta_6.5_cooling_transmittance.csv
        │   └── ta_6.5_heating_transmittance.csv
        └── W/                     # Tungsten dopant
            ├── w_0_cooling_transmittance.csv
            ├── w_0_heating_transmittance.csv
            ├── w_0.5_cooling_transmittance.csv
            ├── w_0.5_heating_transmittance.csv
            ├── w_0.5_mol_cooling_transmittance.csv
            ├── w_0.5_mol_heating_transmittance.csv
            ├── w_1.0_cooling_transmittance.csv
            ├── w_1.0_heating_transmittance.csv
            ├── w_1.0_mol_cooling_transmittance.csv
            ├── w_1.0_mol_heating_transmittance.csv
            ├── w_1.5_mol_cooling_transmittance.csv
            ├── w_1.5_mol_heating_transmittance.csv
            ├── w_2.0_cooling_transmittance.csv
            ├── w_2.0_heating_transmittance.csv
            ├── w_2.0_mol_cooling_transmittance.csv
            └── w_2.0_mol_heating_transmittance.csv
```

## Dopant Types

- **B** (Boron) - Concentrations: 0%, 0.5%, 1.3%
- **Cr** (Chromium) - Concentrations: 0%, 1%, 3%, 4%, 10%, 14%
- **Fe** (Iron) - Concentrations: 0%, 0.6%, 1.2%, 2.0%, 3.0%, 4.0%, 5.0%
- **Mo** (Molybdenum) - Concentrations: 0%, 1%, 3%, 5%
- **Nb** (Niobium) - Concentrations: 0%, 5%, 10%, 15%, 20%
- **Ta** (Tantalum) - Concentrations: 2%, 3.5%, 4%, 5%, 6.5%
- **W** (Tungsten) - Concentrations: 0%, 0.5%, 1.0%, 2.0% (including mol% variants)

File: flask-backend/input/transmittance_temp/W/w_0.5_cooling_transmittance.csv
Temperature,Transmittance
15.796, 80.779
16.491, 80.840
16.740, 80.232
17.436, 80.319
17.783, 79.753
18.467, 79.790
18.814, 79.196
19.492, 79.183
19.924, 78.675
20.597, 78.679
21.029, 78.201
21.724, 78.175
22.406, 77.891
23.107, 77.859
23.454, 77.397
24.154, 77.456
24.836, 77.077
25.569, 77.076
25.704, 76.451
26.421, 76.593
26.768, 76.026
27.452, 76.079
27.799, 75.566
28.495, 75.689
28.744, 75.093
29.440, 75.207
29.787, 74.616
30.483, 74.688
30.733, 74.063
31.461, 74.172
31.596, 73.494
32.345, 73.612
32.480, 72.889
33.247, 72.177
33.259, 73.021
33.915, 71.490
34.042, 72.292
34.612, 70.752
34.827, 71.448
35.301, 69.866
35.542, 70.533
35.984, 69.960
35.999, 68.990
36.254, 67.871
36.439, 66.729
36.610, 69.013
36.773, 64.779
36.789, 65.863
36.836, 67.919
36.911, 63.016
36.993, 63.987
37.015, 61.249
37.032, 62.137
37.089, 66.942
37.168, 60.233
37.310, 65.847
37.339, 59.001
37.420, 65.073
37.457, 57.044
37.508, 57.979
37.531, 63.068
37.541, 64.038
37.599, 56.269
37.636, 62.075
37.678, 61.141
37.684, 55.347
37.834, 60.021
37.948, 54.492
37.997, 58.866
38.036, 57.783
38.071, 53.534
38.149, 52.673
38.210, 56.417
38.385, 55.139
38.431, 52.127
38.488, 49.629
38.562, 54.283
38.775, 53.090
38.799, 48.954
38.930, 52.152
39.110, 48.042
39.262, 49.569
39.381, 47.198
39.549, 48.609
39.656, 46.389
39.924, 47.751
39.943, 45.474
40.219, 46.595
40.251, 44.674
40.380, 43.759
40.599, 45.395
40.727, 42.942
40.882, 44.621
41.007, 43.840
41.041, 42.029
41.397, 42.990
41.416, 41.081
41.794, 41.913
41.976, 40.236
42.274, 40.828
42.648, 39.435
42.833, 39.975
43.184, 38.543
43.386, 39.171
43.505, 37.516
43.969, 38.098
44.592, 35.688
45.280, 35.667
45.910, 35.381
46.663, 35.323
47.456, 35.195
48.227, 35.013
49.020, 34.847
49.830, 34.736
50.640, 34.699
51.450, 34.635
52.260, 34.618
53.070, 34.502
53.880, 34.463
54.691, 34.349
55.501, 34.270
56.311, 34.223
57.121, 34.228
57.931, 34.218
58.741, 34.145
59.551, 34.151
60.361, 34.156
61.171, 34.162
61.982, 34.167
62.792, 34.172
63.602, 34.178
64.117, 34.181
67.579, 34.636
68.389, 34.638
69.199, 34.614
70.009, 34.603
70.819, 34.636
71.629, 34.648
72.439, 35.087
72.439, 34.274
73.250, 35.106
73.250, 34.280
73.949, 34.308
74.060, 35.040
74.870, 35.155
75.680, 35.038
75.964, 34.488
76.711, 35.129
76.711, 34.340
77.226, 34.344
77.521, 35.119
78.331, 35.224
79.117, 35.145
79.225, 34.694
80.099, 35.196
80.840, 35.058
81.719, 35.351
82.234, 34.541
82.529, 35.360
83.045, 34.588
83.408, 35.199
84.080, 35.152
84.959, 35.434
85.396, 34.641
85.932, 35.145
86.165, 34.638
86.645, 35.158
87.390, 35.050
88.200, 35.059
88.975, 35.043
89.794, 35.016
90.262, 34.976

File: flask-backend/input/transmittance_temp/W/w_0.5_heating_transmittance.csv
Temperature,Transmittance
14.921, 81.261
15.731, 81.166
16.541, 81.058
17.352, 80.959
18.162, 80.897
18.972, 80.861
19.782, 80.851
20.592, 80.785
21.402, 80.783
22.212, 80.789
23.022, 80.794
23.833, 80.800
24.643, 80.805
25.453, 80.863
26.263, 80.975
27.073, 81.047
27.883, 81.052
28.693, 81.057
29.503, 81.063
30.313, 81.039
31.124, 80.958
31.934, 80.948
32.744, 80.929
33.554, 80.864
34.364, 80.870
35.174, 80.875
35.984, 80.879
36.794, 80.787
37.604, 80.741
38.415, 80.682
39.225, 80.576
40.035, 80.462
40.845, 80.462
41.655, 80.389
42.465, 80.340
43.275, 80.287
44.085, 80.230
44.831, 80.162
45.402, 79.812
46.101, 79.817
46.783, 79.371
47.516, 79.245
47.651, 78.507
48.418, 77.767
48.431, 78.614
49.172, 76.974
49.241, 77.868
49.604, 76.501
50.007, 76.962
50.165, 75.764
50.493, 76.219
50.644, 74.847
50.769, 69.843
50.898, 75.458
50.906, 73.946
50.942, 72.741
51.052, 69.182
51.273, 68.334
51.362, 74.687
51.494, 67.429
51.503, 73.771
51.515, 72.705
51.524, 72.306
51.597, 69.594
51.694, 66.502
51.877, 68.393
51.955, 65.680
52.044, 64.615
52.113, 67.463
52.334, 66.582
52.463, 63.758
52.518, 65.600
52.679, 62.800
52.746, 64.717
52.881, 61.937
53.056, 63.652
53.112, 60.989
53.231, 59.824
53.291, 62.737
53.460, 58.992
53.512, 61.912
53.696, 60.949
53.710, 58.119
53.880, 59.991
53.926, 57.236
54.069, 48.280
54.079, 56.419
54.109, 49.443
54.135, 55.486
54.150, 58.948
54.278, 45.169
54.282, 54.666
54.338, 53.714
54.381, 57.936
54.435, 50.479
54.470, 51.556
54.511, 52.564
54.627, 56.799
54.701, 48.293
54.743, 55.662
54.773, 49.302
54.875, 54.464
54.911, 45.376
54.932, 44.542
55.013, 53.441
55.034, 51.278
55.048, 50.598
55.077, 52.183
55.490, 43.783
55.869, 44.150
56.071, 42.953
56.488, 43.387
56.718, 42.168
57.084, 42.569
57.328, 41.305
57.725, 41.683
57.989, 40.482
58.636, 40.639
58.682, 39.801
59.495, 39.478
60.225, 39.324
60.572, 38.787
61.250, 38.818
61.756, 38.380
62.428, 38.353
62.860, 37.875
63.539, 37.924
63.886, 37.405
64.570, 37.474
64.917, 36.943
65.601, 37.030
65.948, 36.501
66.644, 36.652
66.893, 36.127
67.652, 36.205
68.462, 36.102
69.273, 36.038
70.083, 36.006
70.893, 35.955
71.703, 35.959
72.513, 35.946
73.306, 36.017
74.077, 35.829
74.870, 35.873
75.617, 35.979
75.964, 35.551
76.711, 35.693
77.521, 35.698
78.331, 35.704
79.141, 35.709
79.951, 35.703
80.762, 35.599
81.572, 35.594
82.382, 35.599
83.192, 35.605
84.002, 35.622
84.812, 35.636
85.622, 35.627
86.432, 35.632
87.242, 35.632
88.053, 35.639
88.863, 35.644
89.341, 35.646

File: flask-backend/input/transmittance_temp/W/w_0.5_mol_cooling_transmittance.csv
Temperature,Transmittance
26.103, 80.628
26.720, 80.888
26.737, 79.768
27.279, 78.808
27.290, 80.114
27.521, 77.745
27.860, 78.886
27.916, 77.052
28.117, 75.908
28.189, 77.974
28.544, 75.055
28.544, 76.986
28.902, 75.850
29.032, 74.194
29.416, 73.126
29.456, 74.619
29.806, 72.250
29.855, 73.815
30.276, 72.833
30.372, 71.479
30.836, 71.883
31.010, 70.631
31.545, 70.757
31.567, 69.638
32.077, 69.852
32.163, 68.793
32.720, 67.941
32.761, 68.866
33.380, 67.029
33.392, 67.973
34.064, 66.137
34.076, 67.072
34.747, 65.289
34.838, 66.158
35.426, 64.379
35.505, 65.351
36.115, 63.494
36.128, 64.466
36.751, 63.630
36.785, 62.522
37.321, 62.733
37.407, 61.636
37.929, 61.808
37.943, 60.750
38.385, 61.023
38.414, 59.926
38.879, 60.057
38.903, 58.908
39.147, 57.885
39.486, 58.931
39.605, 57.114
39.897, 58.045
40.064, 56.170
40.353, 57.176
40.515, 55.208
40.816, 56.248
40.922, 54.357
41.234, 55.289
41.495, 54.429
42.374, 52.847
42.724, 52.069
43.210, 52.719
43.317, 51.260
43.948, 50.393
44.046, 51.158
44.620, 49.663
44.882, 50.282
45.473, 49.182
46.237, 48.102
46.250, 49.014
47.085, 48.188
47.085, 47.335
47.921, 47.457
47.921, 46.597
48.726, 46.671
48.865, 45.936
49.598, 45.989
50.120, 45.550
50.885, 45.523
51.721, 45.389
52.557, 45.364
53.393, 45.329
54.229, 45.287
55.064, 45.289
55.900, 45.336
56.736, 45.373
57.572, 45.375
58.408, 45.377
59.244, 45.379
60.080, 45.381
60.916, 45.415
61.752, 45.522
62.587, 45.527
63.423, 45.529
64.259, 45.531
65.095, 45.540
65.931, 45.615
66.767, 45.617
67.603, 45.694
68.439, 45.701
69.275, 45.729
70.110, 45.786
70.946, 45.788
71.782, 45.800
72.618, 45.868
73.454, 45.921
74.290, 45.982
75.126, 46.172
75.962, 46.372
76.798, 46.517
77.633, 46.604
78.469, 46.630
79.271, 46.600
79.799, 46.472

File: flask-backend/input/transmittance_temp/W/w_0.5_mol_heating_transmittance.csv
Temperature,Transmittance
26.644, 80.831
27.480, 80.903
28.249, 80.990
28.839, 80.690
29.537, 80.875
30.059, 80.511
30.776, 80.568
31.479, 80.341
32.267, 80.233
33.085, 80.093
33.886, 79.782
34.699, 79.667
35.535, 79.522
36.371, 79.432
37.207, 79.260
38.043, 79.184
38.879, 79.026
39.714, 78.881
40.532, 78.723
41.328, 78.444
42.079, 78.333
42.669, 77.910
43.367, 77.861
43.889, 77.346
44.601, 77.194
44.858, 76.442
45.573, 76.230
45.718, 75.439
46.434, 74.925
46.799, 73.760
47.199, 74.725
47.421, 73.010
47.845, 73.714
47.939, 72.073
48.263, 72.909
48.333, 71.073
48.681, 70.191
48.727, 71.963
49.156, 71.068
49.181, 69.300
49.503, 68.361
49.542, 70.139
49.897, 69.297
49.915, 67.680
50.226, 68.489
50.248, 66.700
50.558, 65.661
50.592, 67.369
50.837, 64.618
51.075, 66.288
51.146, 63.787
51.493, 65.078
51.514, 62.924
51.703, 61.992
51.854, 64.135
52.112, 61.097
52.215, 63.189
52.557, 62.255
52.573, 60.122
52.937, 61.362
53.044, 59.162
53.317, 60.468
53.539, 58.240
53.697, 59.647
54.001, 57.307
54.203, 58.648
54.664, 56.608
54.773, 57.609
55.352, 56.536
56.195, 55.031
56.858, 54.924
57.040, 54.103
57.818, 53.542
58.604, 53.243
58.744, 52.491
59.516, 52.641
59.655, 51.916
60.395, 52.025
60.753, 51.408
61.453, 51.398
61.898, 50.875
62.593, 50.909
63.038, 50.424
63.732, 50.442
64.254, 49.987
64.948, 50.042
65.394, 49.562
66.159, 49.445
66.947, 49.283
67.688, 48.949
68.439, 49.137
68.439, 48.320
69.243, 48.923
69.382, 48.198
70.116, 48.654
70.561, 48.209
71.259, 48.468
71.849, 48.107
72.586, 48.504
72.726, 47.779
73.530, 48.507
73.530, 47.661
74.313, 48.256
74.570, 47.621
75.354, 48.251
75.354, 47.405
76.190, 47.773
77.026, 48.138
77.026, 47.310
77.861, 48.096
77.861, 47.242
78.697, 48.046
78.697, 47.204
79.457, 47.599

File: flask-backend/input/transmittance_temp/W/w_0_cooling_transmittance.csv
Temperature,Transmittance
19.878, 89.955
20.739, 90.083
21.410, 89.606
22.212, 89.655
22.959, 89.741
23.833, 89.775
24.643, 89.726
25.453, 89.694
26.263, 89.679
27.073, 89.650
27.883, 89.645
28.693, 89.593
29.503, 89.526
29.761, 88.503
30.313, 89.481
30.903, 88.412
31.124, 89.418
31.713, 88.342
31.934, 89.327
32.523, 88.307
32.744, 89.312
33.333, 88.196
33.407, 89.247
34.192, 88.177
36.223, 88.067
36.958, 88.204
37.588, 87.894
38.341, 88.185
38.341, 87.382
39.151, 87.882
39.151, 87.113
40.035, 86.591
40.910, 86.514
41.655, 86.602
41.655, 85.666
42.400, 85.895
42.972, 85.288
43.654, 85.062
44.001, 84.388
44.718, 84.364
44.853, 83.654
45.403, 80.685
45.575, 83.608
45.723, 79.622
45.990, 78.487
46.111, 80.657
46.221, 82.894
46.284, 77.592
46.325, 76.632
46.332, 79.697
46.493, 75.804
46.540, 78.672
46.615, 74.666
46.663, 82.981
46.679, 73.718
46.761, 72.935
46.810, 77.046
46.909, 72.021
46.921, 76.032
46.979, 70.983
47.105, 74.643
47.158, 69.912
47.273, 68.982
47.282, 73.352
47.436, 72.128
47.450, 68.183
47.567, 66.919
47.609, 65.777
47.620, 70.993
47.743, 69.839
47.780, 64.606
47.915, 63.395
47.989, 68.650
48.062, 61.958
48.062, 67.694
48.178, 66.632
48.224, 60.412
48.283, 59.308
48.283, 65.688
48.388, 58.540
48.431, 64.456
48.442, 57.648
48.550, 56.691
48.578, 62.924
48.675, 55.646
48.725, 61.399
48.756, 54.770
48.788, 48.033
48.829, 53.872
48.843, 60.153
48.872, 53.004
48.909, 59.195
48.980, 52.134
48.983, 57.937
49.079, 56.668
49.255, 55.317
49.267, 47.583
49.351, 54.013
49.417, 52.823
49.462, 51.979
49.535, 47.384
49.683, 47.865
49.721, 46.523
49.805, 44.596
49.861, 45.514
50.002, 43.846
50.247, 46.136
50.318, 43.014
50.419, 44.910
50.453, 41.982
50.684, 41.132
50.699, 43.860
50.920, 42.824
50.956, 40.197
51.100, 42.003
51.155, 38.404
51.219, 39.403
51.330, 37.510
51.362, 41.099
51.634, 40.485
51.644, 35.800
51.818, 39.402
51.818, 38.575
51.892, 37.725
51.944, 36.889
52.437, 35.672
53.218, 35.609
53.997, 35.774
54.132, 35.185
54.911, 35.363
55.722, 35.330
56.532, 35.722
56.532, 34.889
57.342, 35.469
57.342, 34.764
58.152, 35.050
58.962, 34.915
59.772, 34.893
60.582, 34.798
61.392, 34.768
62.203, 34.730
63.013, 34.696
63.823, 34.579
64.633, 34.543
65.296, 34.151
65.512, 34.742
66.253, 34.560
67.063, 34.453
67.873, 34.462
68.683, 34.465
69.501, 34.491
70.269, 34.529
71.114, 34.362
71.629, 34.336
73.102, 34.174
73.895, 34.202
74.722, 33.876
75.598, 34.148
76.343, 34.262
77.153, 34.277
77.963, 34.241
78.842, 34.163
79.598, 34.777
80.385, 34.770
80.903, 34.133
81.719, 34.162
82.529, 34.219
83.372, 34.122
84.080, 34.211
84.959, 34.133
85.787, 34.254
86.580, 34.162
87.339, 34.342
88.231, 34.429
89.010, 34.583
89.452, 35.027
89.452, 34.200

File: flask-backend/input/transmittance_temp/W/w_0_heating_transmittance.csv
Temperature,Transmittance
21.255, 89.796
21.453, 89.159
22.028, 88.978
22.212, 89.768
23.022, 89.773
23.833, 89.779
24.643, 89.784
25.453, 89.769
26.263, 89.747
27.073, 89.695
27.883, 89.693
28.693, 89.699
29.503, 89.680
30.313, 89.672
31.124, 89.677
31.934, 89.645
32.744, 89.623
33.554, 89.605
34.364, 89.613
35.174, 89.592
35.984, 89.597
36.845, 89.533
37.539, 89.424
38.415, 89.497
39.225, 88.717
39.274, 89.329
40.035, 89.747
40.845, 89.599
41.213, 89.150
42.023, 89.521
42.612, 88.664
42.833, 89.492
43.423, 88.670
43.644, 89.498
44.122, 89.463
44.216, 88.918
45.899, 88.752
46.565, 89.253
46.767, 88.564
47.429, 89.234
47.598, 88.539
48.357, 89.157
48.357, 88.327
49.093, 88.240
49.160, 88.886
51.155, 88.299
51.966, 88.253
52.729, 88.141
53.643, 87.949
54.327, 87.923
54.969, 87.463
55.591, 87.371
56.090, 86.988
56.716, 86.122
56.826, 87.260
57.142, 85.314
57.526, 86.472
57.579, 84.548
57.931, 85.774
58.078, 85.086
58.165, 83.829
58.815, 82.993
59.428, 81.921
60.040, 81.251
60.391, 80.112
60.553, 81.533
60.615, 79.220
60.693, 78.261
60.730, 77.471
60.866, 80.730
61.083, 79.891
61.125, 76.359
61.270, 78.670
61.384, 75.427
61.429, 77.359
61.613, 76.468
61.818, 74.572
61.834, 75.769
61.922, 73.336
62.145, 72.428
62.276, 74.394
62.320, 71.414
62.361, 70.448
62.460, 73.619
62.497, 66.894
62.571, 64.634
62.580, 62.541
62.589, 69.510
62.608, 72.793
62.629, 68.521
62.672, 61.748
62.703, 60.486
62.710, 65.630
62.755, 71.855
62.777, 63.653
62.824, 59.456
62.865, 70.816
62.882, 58.492
62.924, 67.693
63.035, 57.514
63.072, 66.545
63.081, 56.491
63.086, 68.964
63.160, 65.689
63.160, 64.862
63.226, 55.160
63.307, 62.879
63.318, 63.856
63.399, 61.795
63.415, 53.953
63.442, 60.814
63.558, 59.868
63.581, 52.960
63.602, 52.032
63.639, 59.106
63.786, 57.679
63.872, 55.951
63.933, 54.994
63.961, 51.004
64.044, 54.036
64.301, 52.329
64.366, 50.145
64.605, 49.414
64.670, 51.430
65.038, 50.292
65.056, 48.628
65.388, 49.227
65.590, 48.511
66.860, 44.762
67.284, 44.722
67.412, 43.786
67.836, 43.862
67.846, 42.864
68.337, 42.022
68.757, 42.027
68.796, 41.128
69.253, 40.320
69.729, 39.463
69.899, 40.156
70.409, 38.730
70.598, 39.334
71.183, 38.176
71.429, 38.610
71.981, 37.724
72.734, 37.641
72.734, 36.903
73.493, 37.030
73.742, 36.425
74.451, 36.464
74.700, 35.770
75.396, 35.955
75.743, 35.418
76.433, 35.455
77.063, 35.138
77.816, 35.135
78.616, 35.229
79.315, 35.048
80.203, 35.175
80.914, 35.107
81.793, 35.351
82.234, 34.531
82.603, 35.360
83.045, 34.526
83.482, 35.165
84.154, 35.189
85.033, 35.445
85.843, 34.992
86.653, 35.425
86.653, 34.670
87.463, 35.051
88.163, 35.058

File: flask-backend/input/transmittance_temp/W/w_1.0_cooling_transmittance.csv
Temperature,Transmittance
14.673, 76.139
15.368, 76.164
15.800, 75.719
16.472, 75.779
16.979, 75.393
17.655, 75.412
18.227, 75.051
18.954, 74.992
19.726, 74.770
20.455, 74.691
20.802, 74.105
21.486, 74.118
21.834, 73.452
22.574, 72.638
22.581, 73.489
23.027, 72.138
23.354, 72.744
23.645, 71.425
23.965, 71.949
24.252, 70.596
24.606, 70.980
24.841, 69.708
25.195, 70.120
25.426, 68.879
25.784, 69.279
25.942, 67.932
26.155, 66.964
26.226, 68.586
26.631, 67.699
26.664, 66.179
27.010, 66.791
27.060, 65.274
27.422, 64.458
27.552, 65.665
27.805, 63.626
27.883, 64.797
28.076, 62.682
28.215, 61.794
28.307, 63.829
28.541, 61.004
28.656, 62.836
28.705, 59.868
28.885, 61.913
29.022, 58.946
29.146, 60.826
29.272, 58.109
29.400, 59.888
29.464, 57.233
29.515, 56.275
29.651, 59.029
29.745, 55.560
29.872, 58.166
29.989, 54.719
30.019, 57.247
30.240, 56.234
30.245, 53.923
30.579, 52.895
30.608, 54.986
30.760, 51.607
30.844, 53.976
30.966, 50.681
31.160, 52.831
31.275, 49.708
31.389, 51.786
31.462, 48.843
31.629, 50.688
31.730, 47.993
31.973, 47.146
32.028, 49.285
32.214, 46.301
32.220, 44.747
32.314, 48.170
32.633, 47.120
32.845, 43.891
32.868, 45.926
32.944, 44.744
33.381, 42.968
33.613, 43.686
33.967, 42.155
34.094, 42.847
34.428, 41.330
34.622, 41.911
34.790, 40.209
35.056, 41.125
35.228, 39.359
35.498, 40.302
35.736, 38.608
35.940, 39.463
36.369, 38.264
36.651, 37.339
37.384, 37.514
37.384, 36.790
38.143, 36.976
38.392, 36.362
39.105, 36.377
39.787, 36.101
40.482, 36.065
40.914, 35.614
41.622, 35.611
42.351, 35.392
43.128, 35.260
43.938, 35.095
44.748, 35.029
45.558, 34.981
46.368, 34.956
47.179, 34.895
47.989, 34.866
48.799, 34.885
49.609, 34.931
50.419, 35.017
51.229, 35.109
52.039, 35.019
52.849, 34.895
53.659, 34.962
54.470, 35.015
55.280, 35.003
56.090, 34.886
56.900, 34.827
57.710, 34.858
58.520, 34.865
59.330, 34.899
60.140, 34.979
60.951, 35.234
61.761, 35.347
62.571, 35.373
63.381, 35.433
64.191, 35.478
65.001, 35.483
65.811, 35.489
66.621, 35.494
67.431, 35.499
68.242, 35.531
69.052, 35.633
69.862, 35.671
70.672, 35.799
71.482, 35.808
72.292, 35.864
73.102, 36.102
73.655, 35.776
73.970, 36.330
74.722, 36.414
75.533, 36.602
76.343, 36.667
77.153, 36.736
77.963, 36.777
78.773, 36.866
79.583, 37.017
80.393, 37.070
81.203, 37.185
82.013, 37.231
82.824, 37.237
83.634, 37.303
84.444, 37.440
85.254, 37.478
86.064, 37.526
86.874, 37.638
87.684, 37.645
88.494, 37.650
89.305, 37.656
90.157, 37.661

File: flask-backend/input/transmittance_temp/W/w_1.0_heating_transmittance.csv
Temperature,Transmittance
15.216, 76.833
16.026, 76.736
16.836, 76.695
17.646, 76.701
18.456, 76.626
19.266, 76.580
20.077, 76.585
20.887, 76.587
21.697, 76.560
22.507, 76.508
23.317, 76.513
24.127, 76.501
24.937, 76.391
25.747, 76.295
26.557, 76.234
27.368, 76.214
28.178, 76.110
28.988, 76.049
29.780, 75.955
30.552, 75.738
31.298, 75.574
31.980, 75.240
32.675, 75.176
33.107, 74.617
33.785, 74.613
34.133, 74.006
34.880, 74.077
34.880, 73.308
35.621, 72.653
35.690, 73.583
36.035, 72.121
36.367, 72.648
36.517, 71.279
36.960, 70.063
37.126, 71.320
37.487, 70.465
37.722, 70.283
37.733, 68.538
37.933, 67.710
38.224, 66.816
38.362, 65.903
38.415, 68.574
38.420, 64.973
38.606, 67.583
38.679, 63.963
38.804, 62.780
38.856, 61.710
38.920, 66.334
38.961, 60.951
39.024, 59.841
39.041, 65.122
39.162, 58.851
39.225, 64.146
39.388, 62.920
39.544, 61.326
39.657, 59.979
39.789, 58.986
40.964, 55.583
41.317, 54.978
41.540, 54.020
41.812, 53.095
41.839, 55.316
42.131, 52.236
42.171, 53.990
42.438, 51.246
42.576, 52.897
42.663, 50.309
42.804, 52.012
42.846, 49.330
43.054, 51.097
43.179, 48.386
43.319, 50.197
43.383, 47.591
43.511, 49.342
43.582, 46.507
43.828, 48.297
43.933, 45.595
44.108, 44.615
44.175, 47.189
44.184, 44.021
44.405, 46.122
44.726, 44.853
44.822, 44.309
45.697, 41.066
46.442, 41.167
46.442, 40.309
47.045, 40.061
47.315, 40.381
47.759, 39.586
48.435, 39.487
48.868, 39.064
49.586, 39.008
50.419, 38.952
51.229, 38.904
52.039, 38.909
52.849, 38.915
53.659, 38.920
54.470, 38.833
55.280, 38.781
56.090, 38.786
56.900, 38.790
57.677, 38.720
58.406, 38.507
59.183, 38.482
59.993, 38.356
60.460, 38.452
63.070, 37.706
63.823, 37.786
64.633, 37.776
65.443, 37.694
66.253, 37.652
67.063, 37.657
67.873, 37.663
68.683, 37.668
69.497, 37.635
70.304, 37.753
71.114, 37.869
71.924, 38.019
72.734, 38.071
73.544, 38.186
74.354, 38.232
75.164, 38.248
75.974, 38.376
76.785, 38.462
77.595, 38.498
78.405, 38.503
79.215, 38.509
80.025, 38.514
80.835, 38.508
81.645, 38.436
82.455, 38.436
83.265, 38.442
84.076, 38.447
84.886, 38.453
85.696, 38.458
86.506, 38.402
87.316, 38.319
88.089, 38.324

File: flask-backend/input/transmittance_temp/W/w_1.0_mol_cooling_transmittance.csv
Temperature,Transmittance
25.644, 76.117
26.411, 76.245
26.418, 75.429
27.253, 75.538
27.260, 74.697
27.985, 73.934
28.038, 74.813
28.600, 73.046
28.729, 73.954
28.843, 72.068
29.239, 71.316
29.251, 72.942
29.526, 70.220
29.638, 72.102
29.875, 69.368
29.964, 70.994
30.220, 68.435
30.378, 69.962
30.587, 67.665
30.605, 69.183
31.019, 66.851
31.038, 68.296
31.389, 65.846
31.445, 67.364
31.553, 64.864
31.788, 66.447
31.935, 64.072
32.085, 65.702
32.269, 64.906
32.480, 63.281
32.720, 64.028
32.876, 62.331
33.172, 63.066
33.278, 61.566
33.642, 62.291
33.931, 60.844
34.084, 61.507
34.443, 59.964
34.636, 60.603
34.647, 59.007
35.122, 59.755
35.127, 58.344
35.627, 58.770
35.657, 57.488
36.125, 57.937
36.337, 56.657
36.655, 57.026
36.902, 55.731
37.193, 56.237
37.446, 54.920
37.796, 55.352
38.045, 54.038
38.357, 54.577
38.666, 53.276
39.295, 52.423
39.360, 53.299
40.027, 51.693
40.138, 52.440
40.739, 50.828
40.927, 51.576
41.547, 50.068
41.770, 50.726
42.308, 49.571
43.127, 49.460
43.134, 48.646
43.969, 48.745
43.975, 47.974
44.778, 48.109
44.924, 47.411
45.674, 47.529
45.937, 46.862
46.688, 46.915
46.770, 46.321
47.367, 46.712
49.159, 44.973
49.874, 45.064
50.137, 44.462
50.860, 44.502
51.513, 44.212
52.290, 44.159
53.127, 44.086
53.963, 44.018
54.799, 44.013
55.635, 44.022
56.470, 44.093
57.305, 44.189
58.140, 44.331
58.975, 44.413
59.810, 44.496
60.646, 44.529
61.483, 44.439
62.319, 44.430
63.154, 44.458
63.989, 44.552
64.825, 44.575
65.660, 44.676
66.495, 44.794
67.330, 44.856
68.166, 44.883
69.002, 44.914
69.837, 44.968
70.672, 45.065
71.508, 45.136
72.343, 45.199
73.178, 45.328
74.013, 45.449
74.848, 45.535
75.683, 45.597
76.518, 45.665
77.354, 45.667
78.190, 45.714
79.026, 45.705
79.542, 45.748

File: flask-backend/input/transmittance_temp/W/w_1.0_mol_heating_transmittance.csv
Temperature,Transmittance
25.712, 78.664
26.162, 78.217
26.878, 78.325
27.584, 78.114
28.369, 78.411
28.376, 77.605
29.207, 78.201
29.213, 77.402
29.975, 77.803
30.425, 77.252
31.123, 77.225
31.717, 76.831
32.414, 76.826
32.940, 76.426
33.646, 76.428
34.299, 76.113
35.022, 76.228
35.285, 75.549
36.066, 75.838
36.074, 74.893
36.840, 74.131
36.907, 75.197
37.482, 74.575
37.671, 73.635
38.128, 72.865
38.231, 73.611
38.648, 72.076
38.781, 72.794
39.098, 71.148
39.181, 69.886
39.328, 71.931
39.557, 68.858
39.739, 70.721
40.080, 69.622
40.302, 69.037
40.841, 66.696
41.202, 65.957
41.341, 64.827
41.576, 66.659
41.735, 63.747
41.787, 65.704
42.010, 64.799
42.233, 62.730
42.437, 63.688
42.651, 61.640
42.931, 62.440
42.969, 60.716
43.268, 59.803
43.369, 61.329
43.680, 60.431
43.688, 58.858
43.968, 57.914
44.019, 59.361
44.354, 57.088
44.496, 58.322
44.699, 56.325
44.900, 57.222
45.292, 56.329
45.436, 53.900
46.081, 52.964
46.087, 54.328
46.741, 53.384
46.799, 52.138
47.586, 52.355
47.593, 51.534
48.427, 51.749
48.434, 50.934
49.215, 51.169
49.477, 50.549
50.258, 50.905
50.264, 50.111
51.044, 50.528
51.307, 49.912
52.086, 50.361
52.093, 49.552
52.924, 50.144
52.931, 49.345
53.761, 49.931
53.768, 49.128
54.568, 49.697
54.713, 49.012
55.512, 49.614
55.519, 48.825
56.297, 49.363
56.559, 48.785
57.338, 49.344
57.345, 48.562
58.051, 49.129
58.181, 48.467
61.071, 48.204
61.908, 48.119
62.744, 48.020
63.580, 48.017
64.417, 47.957
65.253, 47.892
66.030, 47.911
66.682, 47.621
67.459, 47.591
68.296, 47.458
69.062, 47.406
69.511, 47.020
70.276, 47.027
71.053, 46.822
71.568, 46.422
72.333, 46.377
73.170, 46.289
74.006, 46.216
74.843, 46.138
75.668, 46.124
76.514, 46.237
77.349, 46.325
78.184, 46.432
79.020, 46.379

File: flask-backend/input/transmittance_temp/W/w_1.5_mol_cooling_transmittance.csv
Temperature,Transmittance
21.144, 80.865
21.873, 80.904
21.891, 79.875
22.556, 78.959
22.617, 80.048
22.793, 77.873
23.183, 79.056
23.354, 77.079
23.602, 78.162
23.844, 76.041
24.029, 77.296
24.329, 75.056
24.473, 76.357
24.744, 74.156
24.917, 75.487
25.232, 73.211
25.360, 74.552
25.654, 72.238
25.860, 73.496
26.114, 71.329
26.286, 72.561
26.545, 70.378
26.689, 71.727
26.705, 69.110
27.090, 70.671
27.150, 68.089
27.299, 69.715
27.549, 67.136
27.584, 68.801
27.899, 66.070
28.027, 67.785
28.272, 65.146
28.408, 66.829
28.715, 65.865
28.749, 64.356
28.903, 63.229
29.254, 62.451
29.331, 64.512
29.491, 61.496
29.633, 60.670
29.642, 63.392
30.007, 62.331
30.041, 59.635
30.302, 61.027
30.504, 58.659
30.825, 59.606
31.018, 57.758
31.256, 56.548
31.392, 58.347
31.851, 57.527
31.932, 55.760
32.044, 56.383
32.769, 55.241
33.627, 54.125
33.637, 54.945
34.480, 54.241
34.751, 53.547
35.531, 53.575
35.913, 52.951
36.717, 53.019
36.860, 52.325
37.678, 52.465
37.949, 51.768
38.730, 51.801
39.111, 51.145
39.915, 51.193
40.058, 50.482
40.862, 50.576
41.244, 49.987
42.011, 50.059
42.394, 49.493
43.179, 49.498
43.939, 49.105
44.759, 49.005
44.902, 48.246
45.719, 48.344
45.991, 47.665
46.772, 47.725
47.154, 47.127
47.914, 47.148
48.476, 46.663
49.229, 46.658
49.791, 46.180
50.551, 46.195
50.933, 45.637
51.695, 45.749
52.173, 45.226
53.004, 45.190
53.910, 45.057
54.816, 44.931
55.723, 44.852
56.630, 44.772
57.537, 44.693
58.444, 44.626
59.351, 44.499
60.257, 44.382
61.163, 44.224
62.070, 44.074
62.976, 43.930
63.883, 43.904
64.791, 43.904
65.699, 43.904
66.607, 43.904
67.516, 43.950
68.176, 43.936

File: flask-backend/input/transmittance_temp/W/w_1.5_mol_heating_transmittance.csv
Temperature,Transmittance
26.727, 77.511
27.442, 77.391
27.673, 76.541
28.006, 75.836
28.663, 75.062
28.746, 75.975
29.436, 74.233
29.477, 75.154
30.158, 73.269
30.308, 74.207
30.828, 72.373
30.978, 73.231
31.172, 71.253
31.573, 72.195
31.674, 70.536
32.103, 71.152
32.422, 69.657
32.698, 70.244
33.033, 68.686
33.359, 69.187
33.600, 67.782
33.927, 68.293
34.161, 66.848
34.441, 67.500
34.735, 65.978
34.967, 66.626
35.301, 65.019
35.439, 65.800
35.767, 64.147
35.898, 63.063
36.114, 64.634
36.491, 62.407
36.544, 63.756
36.896, 61.418
37.125, 62.618
37.367, 60.544
37.610, 61.691
37.866, 59.568
38.095, 60.797
38.350, 58.671
38.522, 59.919
38.764, 57.757
38.924, 59.025
39.047, 56.777
39.209, 55.781
39.287, 58.266
39.537, 54.359
39.646, 57.175
39.873, 55.889
40.074, 54.892
40.290, 53.210
40.442, 54.101
41.061, 52.826
41.546, 52.237
42.263, 51.457
42.275, 52.470
43.165, 50.966
43.175, 51.849
44.043, 51.363
44.186, 50.592
45.056, 50.252
45.065, 51.085
45.935, 50.817
46.078, 50.045
46.948, 49.783
46.958, 50.655
47.854, 49.617
47.864, 50.423
48.760, 49.443
48.770, 50.246
49.651, 49.667
50.514, 49.515
51.401, 49.423
52.309, 49.370
53.216, 49.306
54.122, 49.205
55.029, 49.082
55.934, 48.878
56.840, 48.713
57.695, 48.574
58.455, 48.210
59.272, 48.075
60.086, 47.792
60.962, 47.529
61.839, 47.259
62.693, 46.959
63.587, 46.811
64.429, 46.735
65.140, 46.361
65.551, 46.798
66.015, 46.082
66.862, 46.078
67.655, 45.672
68.448, 45.629
69.023, 45.855

File: flask-backend/input/transmittance_temp/W/w_2.0_cooling_transmittance.csv
Temperature,Transmittance
11.370, 70.466
12.058, 70.420
12.630, 70.019
13.306, 69.982
13.812, 69.560
14.488, 69.521
15.060, 69.024
15.774, 68.974
15.910, 68.123
16.464, 67.579
16.750, 68.141
17.090, 66.786
17.352, 67.438
17.694, 66.055
18.033, 66.484
18.203, 65.129
18.484, 64.123
18.585, 65.530
18.871, 63.350
18.972, 64.897
19.266, 64.113
19.362, 62.581
19.671, 63.227
19.743, 61.680
20.137, 60.816
20.209, 62.231
20.336, 59.668
20.633, 58.818
20.666, 60.881
20.705, 57.777
20.960, 57.085
20.977, 56.158
21.025, 59.760
21.255, 58.481
21.310, 55.350
21.476, 57.415
21.565, 54.440
21.634, 56.407
21.822, 53.535
21.977, 55.134
22.116, 52.634
22.323, 54.227
22.428, 51.876
22.536, 53.410
22.546, 50.793
22.852, 49.927
22.912, 52.372
23.047, 51.540
23.086, 49.018
23.189, 47.972
23.317, 47.018
23.342, 50.678
23.421, 46.167
23.523, 49.689
23.644, 45.367
23.685, 44.361
23.704, 48.592
23.906, 47.278
24.123, 43.558
24.127, 46.237
24.201, 45.351
24.232, 42.615
24.378, 44.495
24.521, 41.532
24.753, 43.593
24.864, 42.678
24.916, 40.512
25.158, 41.717
25.426, 39.417
25.585, 40.611
26.137, 39.445
26.183, 38.503
26.867, 38.198
27.164, 37.311
27.883, 37.553
27.883, 36.740
28.540, 36.408
28.714, 36.843
29.266, 35.958
29.988, 35.847
30.123, 35.169
30.834, 35.229
31.266, 34.688
31.956, 34.698
32.206, 34.081
32.934, 34.251
33.072, 33.466
33.451, 33.108
35.681, 32.385
36.375, 32.409
36.624, 31.836
37.384, 31.868
38.161, 31.755
38.890, 31.582
39.667, 31.613
40.477, 31.656
41.287, 31.740
42.097, 31.833
42.907, 31.994
43.717, 32.156
44.527, 32.257
45.337, 32.384
46.148, 32.408
46.958, 32.413
47.768, 32.335
48.578, 32.293
49.388, 32.298
50.198, 32.304
51.008, 32.309
51.818, 32.314
52.628, 32.320
53.439, 32.325
54.249, 32.331
55.059, 32.336
55.869, 32.412
56.679, 32.478
57.489, 32.489
58.299, 32.612
59.109, 32.645
59.919, 32.650
60.730, 32.656
61.245, 32.659

File: flask-backend/input/transmittance_temp/W/w_2.0_heating_transmittance.csv
Temperature,Transmittance
11.313, 70.823
12.123, 70.926
12.933, 70.959
13.743, 70.964
14.553, 70.969
15.363, 70.898
16.173, 70.830
16.983, 70.835
17.793, 70.841
18.604, 70.771
19.414, 70.701
20.224, 70.707
21.034, 70.656
21.844, 70.586
22.654, 70.559
23.464, 70.489
24.257, 70.358
25.028, 70.070
25.790, 69.861
25.905, 69.016
26.332, 68.373
26.594, 69.121
26.953, 67.610
27.091, 68.367
27.498, 66.802
27.613, 67.525
27.942, 65.977
28.104, 66.677
28.267, 64.832
28.583, 65.828
28.951, 65.129
28.988, 64.112
29.175, 63.140
29.614, 64.007
29.739, 62.170
29.986, 63.108
30.207, 61.387
30.579, 62.105
30.647, 60.555
30.927, 61.386
30.947, 59.572
31.271, 60.591
31.399, 58.834
31.615, 59.687
31.823, 57.970
32.066, 58.718
32.107, 57.018
32.523, 57.940
32.584, 56.303
32.876, 56.905
32.945, 55.435
33.181, 54.333
33.308, 56.117
33.617, 55.146
33.730, 53.287
33.904, 54.220
34.200, 52.497
34.474, 53.332
34.555, 51.613
34.924, 52.305
34.997, 50.790
35.395, 51.403
35.440, 49.821
35.800, 50.686
35.874, 48.989
36.205, 49.864
36.336, 48.237
36.662, 48.936
36.708, 47.375
37.084, 46.594
37.148, 48.007
37.424, 45.627
37.562, 45.049
37.568, 47.041
37.899, 46.079
38.038, 44.138
38.300, 44.938
38.727, 43.449
39.028, 43.857
39.211, 42.539
39.575, 42.921
39.724, 41.722
40.182, 41.886
40.239, 40.853
40.698, 41.038
40.755, 39.988
41.213, 40.190
41.256, 39.067
41.485, 38.097
41.847, 39.007
41.930, 37.369
42.288, 38.123
42.379, 36.526
42.929, 37.015
43.072, 35.810
43.749, 35.956
43.771, 34.978
44.380, 35.191
44.477, 34.161
45.088, 33.465
45.243, 34.109
45.899, 33.338
46.663, 33.255
47.473, 33.180
48.283, 33.099
49.093, 33.048
49.903, 32.969
50.714, 32.900
51.524, 32.890
52.334, 32.765
53.144, 32.755
53.954, 32.662
54.764, 32.616
55.574, 32.539
56.384, 32.476
57.195, 32.482
58.005, 32.487
58.815, 32.493
59.625, 32.455

File: flask-backend/input/transmittance_temp/W/w_2.0_mol_cooling_transmittance.csv
Temperature,Transmittance
11.552, 72.973
12.309, 72.256
12.347, 73.137
12.807, 71.745
13.376, 72.094
13.508, 71.029
14.234, 70.194
14.234, 71.141
14.913, 69.383
14.981, 70.243
15.516, 69.520
15.566, 68.524
16.133, 68.682
16.148, 67.643
16.668, 67.895
16.728, 66.843
17.231, 66.022
17.353, 66.778
17.707, 65.150
17.942, 65.788
17.948, 64.289
18.504, 64.849
18.628, 63.537
18.917, 62.458
19.299, 63.580
19.438, 61.740
19.627, 62.895
19.943, 60.951
20.071, 61.966
20.666, 60.206
20.676, 61.048
21.405, 59.343
21.506, 60.115
22.137, 58.549
22.310, 59.270
22.798, 57.653
23.018, 58.371
23.110, 56.579
23.568, 55.834
23.577, 57.412
23.864, 54.730
23.960, 56.523
24.272, 53.739
24.274, 55.679
24.663, 52.968
24.674, 54.661
25.197, 52.107
25.218, 53.483
25.464, 52.665
25.621, 51.182
25.930, 50.284
25.985, 51.777
26.075, 49.319
26.341, 50.990
26.472, 48.454
26.655, 50.178
26.958, 49.233
27.188, 48.491
28.073, 46.753
28.873, 46.809
28.904, 45.867
29.586, 45.593
29.892, 45.977
30.463, 45.086
31.236, 45.002
31.624, 44.523
32.461, 44.619
33.369, 44.577
34.277, 44.527
35.184, 44.430
36.092, 44.293
37.000, 44.241
37.907, 44.137
38.815, 44.086
39.723, 44.086
40.631, 44.086
41.539, 44.086
42.447, 44.086
43.355, 44.086
44.262, 44.086
45.170, 44.086
46.078, 44.086
46.986, 44.086
47.523, 44.086
50.407, 44.101
51.278, 44.086
52.186, 44.127
53.094, 44.205
54.002, 44.297
54.910, 44.331
55.818, 44.409
56.726, 44.478
57.634, 44.542
58.542, 44.567
59.450, 44.624
60.358, 44.695
61.266, 44.707
62.174, 44.771
63.082, 44.837
63.990, 44.916
64.898, 45.034
65.806, 45.089
66.714, 45.197
67.622, 45.228
68.530, 45.228
69.378, 45.304
70.017, 45.647

File: flask-backend/input/transmittance_temp/W/w_2.0_mol_heating_transmittance.csv
Temperature,Transmittance
12.697, 77.215
12.921, 77.630
13.589, 77.009
14.426, 77.160
14.576, 76.424
15.448, 76.065
15.450, 76.886
16.232, 75.828
16.404, 76.460
17.212, 76.093
17.976, 75.740
18.754, 75.678
19.320, 75.226
20.074, 75.241
20.557, 74.698
21.311, 74.701
21.794, 74.155
22.547, 74.157
23.031, 73.647
23.804, 73.670
24.082, 73.029
24.899, 73.118
25.048, 72.322
25.680, 71.650
25.945, 72.316
26.440, 70.901
26.778, 71.454
27.102, 69.957
27.321, 70.687
27.374, 68.849
27.814, 69.901
27.883, 68.068
28.093, 68.895
28.179, 67.011
28.554, 66.060
28.594, 67.997
28.951, 66.974
28.981, 65.222
29.374, 65.979
29.509, 64.377
29.825, 65.040
29.858, 63.489
30.228, 62.599
30.359, 63.910
30.486, 61.633
30.852, 62.819
30.925, 60.674
31.221, 61.648
31.547, 59.872
31.632, 60.915
31.910, 58.829
32.051, 57.850
32.138, 59.747
32.534, 57.132
32.535, 58.745
32.877, 57.818
33.038, 56.348
33.479, 56.727
33.623, 55.534
34.213, 54.573
34.260, 55.451
35.015, 54.683
35.094, 54.082
35.968, 53.684
36.778, 53.431
37.345, 52.933
38.104, 52.903
38.492, 52.321
39.272, 52.388
39.568, 51.762
39.828, 51.009
40.377, 51.583
40.724, 50.834
41.553, 50.378
41.555, 51.174
42.391, 50.798
42.779, 50.265
43.546, 50.553
43.934, 50.042
44.748, 50.363
44.966, 49.883
45.787, 50.222
46.099, 49.717
46.888, 49.900
47.669, 49.710
48.447, 49.584
49.270, 49.216
50.118, 49.322
50.641, 48.937
51.430, 49.082
51.880, 48.813
52.666, 49.000
53.199, 48.693
53.955, 48.868
54.211, 48.280
55.051, 48.775
55.201, 48.090
56.018, 48.546
56.296, 47.958
57.146, 47.727
57.148, 48.527
58.054, 47.668
58.056, 48.471
58.962, 47.637
58.964, 48.433
59.798, 48.053
60.438, 47.720
61.273, 47.795
62.124, 47.876
62.402, 47.342
63.253, 47.400
64.161, 47.303
65.068, 47.230
65.976, 47.195
66.884, 47.206
67.792, 47.146
68.700, 47.175
69.408, 47.196
